Repository: Mathew-Reynolds/storage

File: 8H9ZXZLG/.zotero-ft-cache (part 2 of 2)
Table 1 Laser parameters and roughness measurements for all test elements
Sample # Surface Sa (μm) ±95% (μm)
Hatching Contour
P (W) v (mm/s) Hd (mm) E′′ (J/mm2) P (W) v (mm/s) Laser BO (mm) E′ (J/mm)
Figure 12 shows a comparison of scaling the roughness data in this study with volume energy density versus scaling with nondimensional melt pool volume. Also shown on these plots are roughness data from other studies in the literature that used different materials: 316L [52], AlSi10Mg [2], Hastelloy-X [23], and Ti6Al4V [18,51]. The roughness measurements were made on similar upskin surfaces. Properties used for these different materials were evaluated at a temperature approximately 50% of the melting range for the particular alloy—values are given in Table 3. For some of these cases from the literature, the correlation predicted negative melt pool widths and/or lengths as a result of p values lower than the range covered by the algebraic expression (p = 0.1–5). These cases with negative dimensions were omitted from the plot, encompassing all of the Hast-X data and much of the Ti6Al4V data. While there is a bit of scatter in the data shown in Fig. 12(b), there is a much clearer trend in roughness using the melt pool volume scaling as opposed to the volumetric energy density scaling shown in Fig. 12(a). Note that this trend is similar to that seen by researchers when using an energy density scaling for a single material, as shown in Fig. 1, where there is an optimum roughness condition. Some of the scatter may be explained by other effects in the process not accounted for by melt pool size, such as partially melted particles and position dependence. Additionally, the Rubenchik model is sensitive to the material properties and initial temperature, which may vary considerably among these cases. Nonetheless, using a scaling which takes into account the size of the melt pool shows promise in collapsing roughness data for different materials, machines, and laser spot sizes. Scaling for the downskin was also attempted, but the same nondimensional melt pool volume could not be evaluated due to erroneous L and w values caused by the correlation exceeding the valid p range of the model. However, as discussed previously, it is hypothesized that the downskin roughness is most tied to the melt pool depth. Thus, only the depth of the meltpool was calculated for the downskin cases from this study and from literature data [23,57]. For the depth predictions, the bulk conductivity was scaled by 0.3 and the bulk density was scaled by 0.7 to account for the combination of powder and solid material encountered by the melt pool on the downskin of a 45 deg surface. Figure 13 compares the downskin roughness measurements scaled with predicted non-dimensional melt pool depth to scaling with volume energy density. The results show that the melt pool depth does a better job scaling the roughness compared to the volumetric energy density. For the same material and downskin surface angle, there is a decrease in roughness with depth, before increasing again. Note that the inflection point for the roughness trend occurs
(a) (b)
Fig. 11 SEM images of downskin surfaces at matched E′′′ with different laser powers and scanning speeds. Width of images is 1.4 mm.
(a) (b)
Fig. 12 Upskin roughness data from current study and studies from literature scaled with (a) volumetric energy density and (b) non-dimensional melt pool volume
071003-8 / Vol. 142, JULY 2020 Transactions of the ASME
Downloaded from http://asmedigitalcollection.asme.org/manufacturingscience/article-pdf/142/7/071003/6532339/manu_142_7_071003.pdf by guest on 09 April 2025


at a non-dimensional depth of unity, where the melt pool depth matches the layer thickness. Tian et al. [23] also reported this result, where the minimum downskin roughness occurred when the depth of the melt pool was similar to the layer thickness. However, the 316L data do not scale well with the Hast-X data, using the non-dimensional depth parameter. More data are needed to understand how well this parameter accounts for roughness in different materials. It is likely that a more accurate estimate of the
influence of the neighboring powder on material properties is needed to properly scale downskin roughness. These results show promise to utilizing melt pool geometry to scale L-PBF roughness. However, given the sensitivity of the Rubenchik model to initial temperature and material properties, it is not recommended to develop a predictive correlation from this data at this time. Instead, the melt pool geometry scaling should be further investigated using more accurate properties based on in situ measurements or process simulations. For now, melt pool geometry predictions can serve as a helpful tool to understand roughness trends.
Contour Effects. Since contour laser passes are commonly used to control surface roughness in L-PBF, the effects of the contour process parameters on surface roughness were also explored.
First, the effect of linear energy density, E′, on surface roughness was considered on both the upskin and downskin. Given the contours are single laser passes, the linear energy density is a reasonable scaling to use. Three E′ cases for each surface are presented in Fig. 14. For the upskin surface, the roughness decreased slightly
Table 3 Material properties used for melt pool geometry predictions
Hast-X 316L AlSi10Mg Ti6Al4V
Absorptivity 0.4 0.4 0.15 0.4 Laser spot radius (mm) 0.05 0.04 0.02 0.05, 0.1 Thermal conductivity (W/mK) 19 22 160 15 Density (kg/m3) 8190 7900 2670 4500 Specific heat (J/kg K) 600 570 1200 1100 Liquidus temperature (K) 1473 1672 933 1900
(a) (b)
Fig. 13 Downskin roughness scaling based on (a) volumetric energy density and (b) nondimensional melt pool depth
(a) (b) (c)
(d) (e) (f )
Fig. 14 SEM images of (a)–(c) upskin and (d)–(f ) downskin surfaces showing the
effect of contour energy input. E′ is (a) 0.13 J/m, (b) 0.26 J/m, (c) 0.33 J/m, (d) 0.03 J/m, (e) 0.06 J/m, and ( f ) 0.1 J/m. Width of images is 1.4 mm.
Journal of Manufacturing Science and Engineering JULY 2020, Vol. 142 / 071003-9
Downloaded from http://asmedigitalcollection.asme.org/manufacturingscience/article-pdf/142/7/071003/6532339/manu_142_7_071003.pdf by guest on 09 April 2025


with increasing E′. However, the SEM images and the confidence intervals show that changes to roughness magnitude and morphology were not substantial. On the other hand, the downskin roughness initially decreased with E′ before increasing again for values greater than E′ =
0.06 J/m. The lowest E′ case shows evidence of the hatching roughness underneath the partially melted particles, while these roughness features appear to be partially eliminated in the medium E′ case. In the high E′ case, the level of partially melted particles was increased, as well as the presence of larger irregular roughness features. One hypothesis for these trends is that the low E′ case did not penetrate far enough to melt the initial roughness features, the medium E′ was an optimum amount of energy input, while the high E′ case was too much energy input, with the contour penetrating deeper than intended. This trend is the same as with the downskin hatching in Fig. 13, where the lowest downskin roughness occurs when the penetration of the melt pool is close to the layer thickness. While the roughness trends with E′ are generally intuitive, the question remains whether E′ correctly captures the physics for the contour passes. To investigate, the same test was carried out as was done with the hatching cases, where E′ was matched with different laser powers and scan speeds. Images comparing two different matched E′ levels for the upskin are shown in Fig. 15. For the low matched E′, the higher laser power and scanning speed case resulted in a 1.7× increase in roughness magnitude and different surface morphology than the low power and speed case. The nonuniform weld cross section visible in Fig. 15(b) shows signs of Plateau-Rayleigh instabilities, indicating the melt pool was likely elongated. Interestingly, the difference in roughness magnitude
was only 1.2× between the high E′ matched cases. Figure 15(d ) shows signs of hydrodynamic instabilities like Fig. 15(b) but to a lesser extent. To understand these trends, the Rubenchik model [50] was again used to predict the melt pool dimensions based on non-dimensional parameters. The results of this analysis are shown in Table 4. The predictions show that samples 12 and 9 did indeed have long and thin melt pools relative to samples 11 and 10, confirming that the increase in roughness can be attributed to instabilities. Interestingly, the low E′ cases had smaller melt pool depths than the high E′ cases, which may explain the decreased presence of roughness due to instabilities. With a larger melt pool depth in the high E′ case, less molten material was near the surface, reducing the available surface energy to drive Rayleigh instabilities. Therefore, to limit the roughness caused by instabilities with high aspect ratio melt pools, a higher E′ should be used. Similar comparisons were made for the downskin contours, shown in Fig. 16. The results show little difference in roughness when E′ was matched while laser power and scan speed were increased. This result holds for both E′ levels tested, with the lower E′ level simply having a larger surface roughness magnitude. Given that this same insensitivity of the roughness to increased laser power and speed was seen with the downskin hatching, it is hypothesized that the same physical effect was at play for the contours. The depth of the melt pool was less sensitive to parameter changes that were made in this operating regime. Since contours are used to improve the roughness of surfaces created by hatching, it was also of interest to determine how the precontour roughness level impacts the effectiveness of a given set of contour parameters. To generate this comparison, two different hatching parameters were used to establish different pre-contour roughness, shown for the upskin in Figs. 17(a) and 17(c). Then, the same contour was added to both of these surfaces to evaluate the change in roughness. The images in Figs. 17(b) and 17(d) show that the contour reduced the roughness of the upskin surface by remelting the roughness caused by the ends of the hatching vectors. Despite the different pre-contour roughness magnitudes, the post-contour roughness magnitude was similar for both cases. The result was a 36% and 57% reduction in roughness for the low and high pre-contours cases, respectively. The same comparisons were made for the downskin surfaces, shown in Fig. 18. Interestingly, there was little change in the roughness magnitude for the low pre-contour roughness case. However, in the high pre-contour case, the same contour parameters resulted in a 56% decrease in roughness magnitude. This result is counter to what one might expect, where a given set of contour parameters would be less effective at reducing roughness when applied to larger pre-contour roughness magnitudes. Given these results, it is hypothesized that the roughness preceding the contour affects the boundary conditions of the melt pool. Specifically, if the roughness of the pre-contour surface is larger, it will have a greater overlap with the contour scan pass, allowing the met pool to more directly contact the roughness. Thus, the energy of the contour is more concentrated on the roughness itself and less on the surrounding powder. To account for this effect, the beam offset (BO), or the shift of the laser position, could potentially be adjusted to better center the contour on the
(a) (b)
(c) (d)
Fig. 15 SEM images of upskin surfaces with contour E′ matched at two levels: (a) and (b) 0.13 J/m and (c) and (d) 0.26 J/m, but different laser powers and speeds. Red outlines highlight approximate edges of melt pools. Width of images is 1.4 mm. (Color version online.)
Table 4 Melt pool size predictions for upskin contour parameters
Sample #
Melt pool predictions Roughness Contour parameters
w (μm) d (μm) l (μm) l/w Sa (μm) ±95% (μm) P (W) v (mm/s) BO (mm) E′ (J/mm)
9 228 77 1047 4.6 8.88 3.0 214 840 0 0.26 10 219 79 556 2.5 7.67 0.3 107 420 0 0.26 11 169 51 448 2.6 8.49 1.9 88 700 0 0.13 12 173 50 824 4.8 16.3 1.5 176 1400 0 0.13
071003-10 / Vol. 142, JULY 2020 Transactions of the ASME
Downloaded from http://asmedigitalcollection.asme.org/manufacturingscience/article-pdf/142/7/071003/6532339/manu_142_7_071003.pdf by guest on 09 April 2025


roughness. The beam offset was not explored in this study. Nonetheless, the results herein highlight an important point: to maximize the effectiveness of downskin contours, the contour parameters must be properly tuned to the roughness of surface that precedes them.
Part Level Roughness Trends
One variable not explicitly evaluated in this study was the scanning strategy of the laser. Some studies have shown the impact of the scanning strategy on roughness [25,36], particularly the variation through the layers. Rotating the scan vectors by 67 deg each layer, as was done in the current study, has been shown to work well to minimize layerwise buildup of residual stresses and roughness. Nonetheless, patterns in the roughness data were evaluated in
this study to understand impact of process parameters on roughness related to the scanning strategy. To determine the trends in roughness throughout the layers of the test elements, CT data were utilized since it resolved all surfaces of the test elements in full 3D. Instead of measuring the roughness heights individually, the cross-sectional area of the channels was used to represent changes to the large-scale roughness features on the channel walls simultaneously. An image processing technique was used to measure the area of each CT scan slice of the channel, building a dataset of channel area as a function of distance in the build direction. Autocorrelation was then used to search for trends in the layerwise area data for each channel. Before processing, large-scale trends in each dataset were removed with a second-order polynomial to increase the robustness of the autocorrelation operation. While the resolution of the CT data was lower than the optical profilometry data, the CT data were still useful in evaluating large-scale roughness. In effect, using the CT data to analyze roughness is analogous to applying a low pass filter to the surface, removing the smaller roughness features such as partially melted particles. This filtering allows a clearer view of the trends tied to larger roughness features, such as dross. Figure 19 shows the results from the autocorrelation for each channel from two different test elements. A perfect correlation of the data has a value of one, which is expected at a position of zero on the x-axis. For a random dataset, the autocorrelation is expected to quickly decay exponentially to zero and oscillate within the confidence band (grayed out region in Fig. 19). Alternatively, the autocorrelation of a periodic function is also periodic. Therefore, if there is a periodic pattern hidden in the layerwise area data, the autocorrelation should highlight this trend. Indeed, the autocorrelation for sample 1 in Fig. 19(a) shows a periodic trend, particularly for channels 1 and 3. Examining the spacing between the peaks gives an approximate frequency of eight layers for channels 1 and 16 layers for channel 3. The autocorrelation for sample 5 in Fig. 19(b), on the other hand, does not show a distinct periodic pattern with layers, although there is increased correlation around 52 layers. To find a cause for the patterns identified, a generic analysis of the hatching vectors was performed. When considering the effect of hatching on roughness, the boundary conditions of the melt pool as it approaches or retreats from the edge of the part will
(a) (b)
(c) (d)
Fig. 16 SEM images of downskin surfaces with contour E′ matched at two levels: (a) and (b) 0.03 J/m and (c) and (d) 0.06 J/m, but different laser powers and speeds. Width of images is 1.4 mm.
(a) (b)
(c) (d)
Fig. 17 SEM images of upskin surfaces showing roughness (a) and (c) before and (b) and (d) after contours with the same parameters at two different pre-contour roughness levels. Width of images is 1.4 mm.
(a) (b)
(c) (d)
Fig. 18 SEM images of downskin surfaces showing roughness (a) and (c) before and (b) and (d) after contours with the same parameters at two different pre-contour roughness levels. Width of images is 1.4 mm.
Journal of Manufacturing Science and Engineering JULY 2020, Vol. 142 / 071003-11
Downloaded from http://asmedigitalcollection.asme.org/manufacturingscience/article-pdf/142/7/071003/6532339/manu_142_7_071003.pdf by guest on 09 April 2025


determine the shape of the melt pool, and subsequently the surface of the part. Therefore, the angle of the laser scan vector relative to the edge of a part is more relevant than the angle of vector rotation between layers. Figure 20(a) illustrates the angle θ between the scan vectors and the normal of the edge of the part. Given the
test element geometry shown in Fig. 6, vectors with the same positive and negative values of θ would result in the same boundary conditions for the majority of the channel walls. Therefore, the absolute value of θ was taken over 300 layers using an inter-layer vector rotation of 67 deg. The results, shown in Fig. 20(b), indicate
(a) (b)
Fig. 19 Autocorrelation of the CT channel area for (a) sample 1 and (b) sample 5. ACF, autocorrelation function.
(a)
(c)
(b)
Fig. 20 (a) Angle of scan vectors relative to the edge normal for an arbitrary section of part. (b) Variation of θ with layer number using 67 deg rotation of scan vectors between layers. (c) Histograms showing dominant peak spacing frequencies from Fig. 20(b) for peaks greater than 70, 75, 80, 85, and 87 deg.
071003-12 / Vol. 142, JULY 2020 Transactions of the ASME
Downloaded from http://asmedigitalcollection.asme.org/manufacturingscience/article-pdf/142/7/071003/6532339/manu_142_7_071003.pdf by guest on 09 April 2025


that a repeating pattern exists in θ as the build progresses through the layers. The spacing between peaks in Fig. 20(b) was calculated based on different minimum angles, shown in the histograms of Fig. 20(c). The histogram count represents number of peaks with the same layerwise period. The largest effect on roughness is assumed to be from extreme angles—the difference in melt pool boundary conditions is most significant between 90 deg and 0 deg, for example. Therefore, only angles greater than 70 deg were considered. For all angles considered in Figs. 20(c) and 20(a), common frequency was eight layers. Additional frequencies of 43 and 35 layers were seen for angles greater than 87 deg and 85 deg, respectively. Looking back to the periods identified from the area autocorrelation data in Fig. 19, there appears to be a correlation to the hatching patterns. For example, the periods in the data from sample 1 were 1× and 2× eight-layer hatching pattern period seen in Fig. 20(c). On the other hand, the patterns in the sample 5 data only correlate with the higher frequency hatching patterns around 35 layers. Given the earlier melt pool analysis predicted sample 1 having a larger melt pool volume than sample 5, it is hypothesized that larger melt pools illuminate recurring patterns in the scanning strategy. With the smaller melt pools in sample 5, only the most extreme, low frequency scanning patterns are manifested in the large-scale roughness features. While this scan vector analysis did not take into account the actual positions of the scan vectors, the analysis illustrates the connections between large-scale roughness features and the hatching pattern. Consequently, to truly control L-PBF surface roughness, understanding and controlling the scanning strategy is required.
Conclusions
Overall, AM surface roughness is a complex issue that is well known, but ill characterized. Many have measured roughness in different applications, but few have succeeded in determining causal relationships due to the large number of variables at play. The current study has explored the influence of certain process parameters on the roughness of AM surfaces. Through these comparisons, certain local and global roughness trends have been identified and discussed. To start, the ineffectiveness of thermodynamic scalings, such as volume energy density, at describing surface roughness trends has been shown. Matching the volumetric energy density does not result in the same roughness, even when the part, surface, machine, and material are matched. Alternatively, predictions of melt pool geometry using physics-based correlations were shown to be better suited to explaining roughness trends. For example, a melt pool-based scaling identified the minimum downskin roughness occurring when the melt pool depth was equal to the layer thickness. Analysis of roughness trends has also shown that the upskin and downskin roughness is sensitive to different parameters. For the upskin, the roughness is tied to the overall size of the melt pool, which is a function of many parameters and properties. Preliminary scalings show that the total melt pool volume may be a good predictor of surface roughness. On the other hand, downskin surfaces are most sensitive to the melt pool depth, which can be reliably scaled with laser power and scanning speed alone. However, more data are needed to develop a comprehensive understanding of the relationship between surface roughness and melt pool geometry before accurate scalings can be developed. Contours have been shown to generally reduce surface roughness when tuned properly. However, for the upskin surface, the size of the melt pool must be limited to avoid increases in roughness due to hydrodynamic instabilities. These instabilities can be mitigated if higher linear energy densities are used. The downskin surface is less sensitive to changes in laser power and speed, with the roughness being tied mainly to the depth of the melt pool. However, the
roughness of the surface preceding a downskin contour has a large influence on the final surface roughness. Therefore, downskin contour parameters must be tuned considering the surface that precedes them. The hatching strategy was also shown to cause patterns in large-scale roughness features throughout the part. In cases where the process parameters resulted in large melt pools, repeating directions of the hatch vectors were shown to correlate with patterns in the large features of the internal channels. Thus, scanning strategies must be understood and controlled to successfully regulate surface roughness. Overall, this work has provided insight into some of the roughness phenomena seen with laser powder bed fusion. Although preliminary, scaling based on the melt pool geometry shows promise for predicting surface roughness trends. This result, coupled with the findings of layerwise roughness patterns, points to a need to develop local roughness predictions based on part geometry, scanning strategy, laser parameters, and material properties. Ultimately, this work has laid the foundation for understanding and controlling surface roughness in the L-PBF process, which is paramount in developing AM parts for a wide variety of applications.
Funding Data
• The authors would like to thank the U.S. Department of Energy National Energy Technology Laboratory for sponsoring research presented in this paper. This paper is based upon work supported by the Department of Energy under Award Number DE-FE0025011.
Conflict of Interest
This report was prepared as an account of work sponsored by an agency of the United States Government. Neither the United States Government nor any agency thereof, nor any of their employees, makes any warranty, express or implied, or assumes any legal liability or responsibility for the accuracy, completeness, or usefulness of any information, apparatus, product, or process disclosed, or represents that its use would not infringe privately owned rights. Reference herein to any specific commercial product, process, or service by trade name, trademark, manufacturer, or otherwise does not necessarily constitute or imply its endorsement, recommendation, or favoring by the United States Government or any agency thereof. The views and opinions of authors expressed herein do not necessarily state or reflect those of the United States Government or any agency thereof.
Nomenclature
a = laser spot diameter d = melt pool depth k = thermal conductivity p = ratio of melt pool time scales t = layer thickness v = laser scanning speed w = melt pool width z = depth or surface normal dimension A = laser absorptivity C = specific heat capacity L = channel length, hole length, and melt pool length P = laser power R = specific gas constant V = volume Ac = cross-sectional area As = surface area Hd = laser hatch distance Ra = arithmetic mean surface roughness Tm = melting temperature
Journal of Manufacturing Science and Engineering JULY 2020, Vol. 142 / 071003-13
Downloaded from http://asmedigitalcollection.asme.org/manufacturingscience/article-pdf/142/7/071003/6532339/manu_142_7_071003.pdf by guest on 09 April 2025


E′ = linear energy density
E′′ = surface energy density E′′′ = volume energy density
Greek Symbols
α = thermal diffusivity β = ratio of enthalpy input to enthalpy of melting
References
[1] Badrossamay, M., Yasa, E., Van Vaerenbergh, J., and Kruth, J.-P., 2009, “Improving Productivity Rate in SLM of Commercial Steel Powders,” Rapid 2009 Conference and Expo, Schaumburg, IL, pp. 1–9. [2] Calignano, F., Manfredi, D., Ambrosio, E. P., Iuliano, L., and Fino, P., 2013, “Influence of Process Parameters on Surface Roughness of Aluminum Parts Produced by DMLS,” Int. J. Adv. Manuf. Technol., 67(9–12), pp. 27432751. [3] Hamidi, M., Gastaldi, D., Francesca, N., and Vedani, M., 2018, “On Morphological Surface Features of the Parts Printed by Selective Laser Melting (SLM),” Addit. Manuf., 24(October), pp. 373–377. [4] Pupo, Y., Monroy, K. P., and Ciurana, J., 2015, “Influence of Process Parameters on Surface Quality of CoCrMo Produced by Selective Laser Melting,” Int. J. Adv. Manuf. Technol., 80(5–8), pp. 985–995. [5] Qiu, C., Panwisawas, C., Ward, M., Basoalto, H. C., Brooks, J. W., and Attallah, M. M., 2015, “Acta Materialia on the Role of Melt Flow Into the Surface Structure and Porosity Development During Selective Laser Melting,” Acta Mater., 96, pp. 72–79. [6] Shrestha, S., and Chou, K., 2017, “A Build Surface Study of PowderBed Electron Beam Additive Manufacturing by 3D Thermo-Fluid Simulation and White-Light Interferometry,” Int. J. Mach. Tools Manuf., 121(April), pp. 1–13. [7] Simchi, A., 2004, “The Role of Particle Size on the Laser Sintering of Iron Powder,” Metall. Mater. Trans. B, 35(5), pp. 937–948. [8] Spierings, A. B. B., Herres, N., Levy, G., and Authors, F., 2011, “Influence of the Particle Size Distribution on Surface Quality and Mechanical Properties in AM Steel Parts,” Rapid Prototyp. J., 17(3), pp. 195–202. [9] Wang, D., Liu, Y., Yang, Y., and Xiao, D., 2016, “Theoretical and Experimental Study on Surface Roughness of 316L Stainless Steel Metal Parts Obtained Through Selective Laser Melting,” Rapid Prototyp. J., 22(4), pp. 706–716. [10] Wang, D., Yang, Y., Yi, Z., and Su, X., 2013, “Research on the Fabricating Quality Optimization of the Overhanging Surface in SLM Process,” Int. J. Adv. Manuf. Technol., 65(9–12), pp. 1471–1484. [11] Wang, L. Z., Wang, S., and Wu, J. J., 2017, “Experimental Investigation on Densification Behavior and Surface Roughness of AlSi10Mg Powders Produced by Selective Laser Melting,” Opt. Laser Technol., 96, pp. 88–96. [12] Yadroitsev, I., and Smurov, I., 2011, “Surface Morphology in Selective Laser Melting of Metal Powders,” Phys. Procedia, 12, pp. 264–270. [13] Casalino, G., Campanelli, S. L., Contuzzi, N., and Ludovico, A. D., 2015, “Experimental Investigation and Statistical Optimisation of the Selective Laser Melting Process of a Maraging Steel,” Opt. Laser Technol., 65, pp. 151–158. [14] Yakout, M., Cadamuro, A., Elbestawi, M. A., and Veldhuis, S. C., 2017, “The Selection of Process Parameters in Additive Manufacturing for Aerospace Alloys,” Int. J. Adv. Manuf. Tech., 92, pp. 2081–2098. [15] Cherry, J. A., Davies, H. M., Mehmood, S., Lavery, N. P., Brown, S. G. R., and Sienz, J., 2014, “Investigation Into the Effect of Process Parameters on Microstructural and Physical Properties of 316L Stainless Steel Parts by Selective Laser Melting,” Int. J. Adv. Manuf. Technol., 76(5–8), pp. 869879. [16] DePond, P. J., Guss, G., Ly, S., Calta, N. P., Deane, D., Khairallah, S., and Matthews, M. J., 2018, “In Situ Measurements of Layer Roughness During Laser Powder Bed Fusion Additive Manufacturing Using Low Coherence Scanning Interferometry,” Mater. Des., 154, pp. 347–359. [17] Kruth, J., Badrossamay, M., Yasa, E., Deckers, J., Thijs, L., and Van Humbeeck, J., 2010, “Part and Material Properties in Selective Laser Melting of Metals,” Proceedings of the 16th International Symposium on Electromachining, Shanghai, China, Apr. 19–23. [18] Li, Z., Kucukkoc, I., Zhang, D. Z., and Liu, F., 2018, “Optimising the Process Parameters of Selective Laser Melting for the Fabrication of Ti6Al4V Alloy,” Rapid Prototyp. J., 24(1), pp. 150–159. [19] Liu, B., Wildman, R., Tuck, C., Ashcroft, I., and Hague, R., 2011, “Investigation the Effect of Particle Size Distribution on Processing Parameters Optimisation in Selective Laser Melting Process,” Proceedings of the Annual International Solid Freeform Fabrication Symposium, Austin, TX, pp. 227–238, University of Texas at Austin. [20] Mohammadi, M., and Asgari, H., 2018, “Achieving Low Surface Roughness AlSi10Mg 200C Parts Using Direct Metal Laser Sintering,” Addit. Manuf., 20, pp. 23–32. [21] Mumtaz, K., and Hopkinson, N., 2009, “Top Surface and Side Roughness of Inconel 625 Parts Processed Using Selective Laser Melting,” Rapid Prototyp. J., 15(2), pp. 96–103. [22] Yang, T., Liu, T., Liao, W., Macdonald, E., Wei, H., and Chen, X., 2019, “The Influence of Process Parameters on Vertical Surface Roughness of the
AlSi10Mg Parts Fabricated by Selective Laser Melting,” J. Mater. Process. Technol., 266(September 2018), pp. 26–36. [23] Tian, Y., Tomus, D., Rometsch, P., and Wu, X., 2016, “Influences of Processing Parameters on Surface Roughness of Hastelloy X Produced by Selective Laser Melting,” Addit. Manuf., 13, pp. 103–112. [24] Cabanettes, F., Joubert, A., Chardon, G., Dumas, V., Rech, J., Grosjean, C., and Dimkovski, Z., 2018, “Topography of as Built Surfaces Generated in Metal Additive Manufacturing: A Multi Scale Analysis From Form to Roughness,” Precis. Eng., 52(October 2017), pp. 249–265. [25] Cloots, M., Spierings, A. B., and Wegener, K., 2013, “Assessing New Support Minimizing Strategies for the Additive Manufacturing Technology SLM,” Solid Freeform Fabrication Symposium, Austin, TX, August 12. [26] Fox, J. C., Moylan, S. P., and Lane, B. M., 2016, “Effect of Process Parameters on the Surface Roughness of Overhanging Structures in Laser Powder Bed Fusion Additive Manufacturing,” Procedia CIRP, 45, pp. 131–134. [27] Covarrubias, E. E., and Eshraghi, M., 2018, “Effect of Build Angle on Surface Properties of Nickel Superalloys Processed by Selective Laser Melting,” JOM, 70(3), pp. 336–342. [28] Kleszczynski, S, Ladewig, A, Friedberger, K, Zur Jacobsmühlen, J, Merhof, D, and Witt, G, 2015, “Position Dependency of Surface Roughness in Parts From Laser Beam,” 26th International Solid Free Form Fabrication (SFF) Symposium, Austin, TX, August 10. [29] Koutiri, I., Pessard, E., Peyre, P., Amlou, O., and De Terris, T., 2018, “Influence of SLM Process Parameters on the Surface Finish, Porosity Rate and Fatigue Behavior of As-Built Inconel 625 Parts,” J. Mater. Process. Technol., 255(June 2017), pp. 536–546. [30] Yasa, E., and Kruth, J. P., 2011, “Application of Laser Re-Melting on Selective Laser Melting Parts,” Adv. Prod. Eng. Manage., 6, pp. 259–270. [31] Yasa, E., Kruth, J., and Deckers, J., 2011, “Manufacturing Technology Manufacturing by Combining Selective Laser Melting and Selective Laser Erosion/Laser Re-Melting,” CIRP Ann., 60(1), pp. 263–266. [32] Yasa, E., and Kruth, J., 2010, “Investigation of Laser and Process Parameters for Selective Laser Erosion,” 34, pp. 101–112. [33] Alrbaey, K., Wimpenny, D., Tosi, R., Manning, W., and Moroz, A., 2014, “On Optimization of Surface Roughness of Selective Laser Melted Stainless Steel Parts: A Statistical Study,” J. Mater. Eng. Perform., 23(6), pp. 2139–2148. [34] Vaithilingam, J., Goodridge, R. D., Hague, R. J. M., Christie, S. D. R., and Edmondson, S., 2016, “Journal of Materials Processing Technology the Effect of Laser Remelting on the Surface Chemistry of Ti6al4V Components Fabricated by Selective Laser Melting,” J. Mater. Process. Technol., 232, pp. 1–8. [35] Ahn, I. H., Moon, S. K., Bi, G., and Wei, J., 2016, “Influence of the Geometric Factor for the Width of the Contour Scan in Selective Laser Melting,” Proceedings of the 2nd International Conference on Progress in Additive Manufacturing, Singapore. [36] Sarkar, S., Porwal, A., Yaswanth, N., and Nath, A. K., 2018, “A Study on Effect of Different Process Parameters on the Quality of Overhang Surface Produced by Selective Laser Melting,” ASME 2018 13th International Manufacturing Science and Engineering Conference, College Station, TX, June 18–22, pp. 1–7. [37] Kudzal, A., Mcwilliams, B., Hofmeister, C., Kellogg, F., Yu, J., Taggart-scarff, J., and Liang, J., 2017, “Effect of Scan Pattern on the Microstructure and Mechanical Properties of Powder Bed Fusion Additive Manufactured 17-4 Stainless Steel,” Mater. Des., 133, pp. 205–215. [38] Liu, B., Wildman, R., Tuck, C., Ashcroft, I., and Hague, R., 2011, “Investigation the Effect of Particle Size Distribution on Processing Parameters Optimization in Selective Laser Melting Process,” SFF, Austin, TX. [39] Del Re, F., Contaldi, V., Astarita, A., Palumbo, B., Squillace, A., Corrado, P., and Di Petta, P., 2018, “Statistical Approach for Assessing the Effect of Powder Reuse on the Final Quality of AlSi10Mg Parts Produced by Laser Powder Bed Fusion Additive Manufacturing,” Int. J. Adv. Manuf. Technol., 97(5–8), pp. 2231–2240. [40] Jamshidinia, M., and Kovacevic, R., 2015, “The Influence of Heat Accumulation on the Surface Roughness in Powder-Bed Additive Manufacturing,” Surf. Topogr. Metrol. Prop., 3(1), p. 014003. [41] Stimpson, C. K., Snyder, J. C., Thole, K. A., and Mongillo, D., 2016, “Scaling Roughness Effects on Pressure Loss and Heat Transfer of Additively Manufactured Channels,” ASME J. Turbomach., 139(2), p. 021003. [42] Matthews, M. J., Guss, G., Khairallah, S. A., Rubenchik, A. M., Depond, P. J., and King, W. E., 2016, “Acta Materialia Denudation of Metal Powder Layers in Laser Powder Bed Fusion Processes,” Acta Mater., 114, pp. 33–42. [43] Bidare, P., Bitharas, I., Ward, R. M., Attallah, M. M., and Moore, A. J., 2018, “Fluid and Particle Dynamics in Laser Powder Bed Fusion,” Acta Mater., 142, pp. 107–120. [44] Mukherjee, T., Manvatkar, V., De, A., and Debroy, T., 2017, “Dimensionless Numbers in Additive Manufacturing,” J. Appl. Phys., 121(064904), p. 64904. [45] Wang, L., Wei, Q. S., Shi, Y. S., Liu, J. H., and He, W. T., 2011, “Experimental Investigation Into the Single-Track of Selective Laser Melting of IN625,” Adv. Mater. Res., 233–235, pp. 2844–2848. [46] Yadroitsev, I., Yadroitsava, I., Bertrand, P., and Smurov, I., 2012, “Factor Analysis of Selective Laser Melting Process Parameters and Geometrical Characteristics of Synthesized Single Tracks,” Rapid Prototyp. J., 18(3), pp. 201–208. [47] Bertoli, U. S., Wolfer, A. J., Matthews, M. J., Delplanque, J. R., and Schoenung, J. M., 2017, “On the Limitations of Volumetric Energy Density as a Design Parameter for Selective Laser Melting,” JMADE, 113, pp. 331–340.
071003-14 / Vol. 142, JULY 2020 Transactions of the ASME
Downloaded from http://asmedigitalcollection.asme.org/manufacturingscience/article-pdf/142/7/071003/6532339/manu_142_7_071003.pdf by guest on 09 April 2025


[48] King, W. E., Barth, H. D., Castillo, V. M., Gallegos, G. F., Gibbs, J. W., Hahn, D. E., Kamath, C., and Rubenchik, A. M., 2014, “Journal of Materials Processing Technology Observation of Keyhole-Mode Laser Melting in Laser Powder-Bed Fusion Additive Manufacturing,” J. Mater. Process. Technol., 214(12), pp. 2915–2925. [49] Hann, D. B., Iammi, J., and Folkes, J., 2011, “A Simple Methodology for Predicting Laser-Weld Properties From Material and Laser Parameters,” J. Phys. D Appl. Phys., 44(44). [50] Rubenchik, A. M., King, W. E., and Wu, S. S., 2018, “Scaling Laws for the Additive Manufacturing,” J. Mater. Process. Technol., 257(October 2017), pp. 234–243. [51] Khorasani, A. M., Gibson, I., and Ghaderi, A. R., 2018, “Rheological Characterization of Process Parameters Influence on Surface Quality of Ti-6Al-4V Parts Manufactured by Selective Laser Melting,” Int. J. Adv. Manuf. Technol., V(9–12), pp. 3761–3775. [52] Aqilah, D. N., Sayuti, A. K. M., Farazila, Y., Suleiman, D. Y., Amirah, M. A. N., and Izzati, W. B. W. N., 2018, “Effects of Process Parameters on the Surface
Roughness of Stainless Steel 316L Parts Produced by Selective Laser Melting,” J. Test. Eval., 46(4), p. 20170140. [53] Boschetto, A., Bottini, L., and Veniali, F., 2017, “Roughness Modeling of AlSi10Mg Parts Fabricated by Selective Laser Melting,” J. Mater. Process. Technol., 241, pp. 154–163.
[54] Leary, M., 2016, Surface Roughness Optimisation for Selective Laser Melting (SLM): Accommodating Relevant and Irrelevant Surfaces, Elsevier Ltd., New York. [55] Stimpson, C. K., Snyder, J. C., Thole, K. A., and Mongillo, D., 2017, “Scaling Roughness Effects on Pressure Loss and Heat Transfer of Additively Manufactured Channels,” ASME J. Turbomach., 139(2). [56] Grimm, T., Wiora, G., and Witt, G., 2015, “Characterization of Typical Surface Effects in Additive Manufacturing With Confocal Microscopy,” Surf. Topogr. Metrol. Prop., 3(1), p. 014001. [57] Wang, D., Mai, S., Xiao, D., and Yang, Y., 2016, “Surface Quality of the Curved Overhanging Structure Manufactured From 316-L Stainless Steel by SLM,” Int. J. Adv. Manuf. Technol., 86(1–4), pp. 781–792.
Journal of Manufacturing Science and Engineering JULY 2020, Vol. 142 / 071003-15
Downloaded from http://asmedigitalcollection.asme.org/manufacturingscience/article-pdf/142/7/071003/6532339/manu_142_7_071003.pdf by guest on 09 April 2025
