Repository: Mathew-Reynolds/storage

File: BKLMFHN3/.zotero-ft-cache (part 1 of 2)
Skip to main content
Skip to article
View PDF
Acta Astronautica
Volume 182, May 2021, Pages 454-465
Research paper
End to end process evaluation for additively manufactured liquid rocket engine thrust chambers
Author links open overlay panel
Fabio Kerstens a
, Angelo Cervone a
, Paul Gradl b
Show more
Share
Cite
https://doi.org/10.1016/j.actaastro.2021.02.034
Get rights and content
Full text access
Highlights
•
Description of end-to-end additive manufacturing process flow applied to liquid rocket engines.
•
State of the art of laser powder bed fusion for monolithic channel-cooled rocket engines.
•
State of the art of directed energy deposition for monolithic or multi-metallic channel-cooled rocket engines.
•
Considerations of additive manufacturing challenges of channel-cooled liquid rocket engines.
Abstract
High performance liquid rocket engines require cooling to maintain structural integrity of the combustion chamber which is exposed to high thermal and environmental loads. For many systems, this is achieved by means of regenerative cooling, where a coolant flows through passages around the chamber wall whilst extracting heat from the wall. A novel production technique that is often considered for this is metal additive manufacturing (AM). The use of additive manufacturing opens up new opportunities for engine design, which can result in more competitive designs, from both a technical and economical perspective.
This paper provides a detailed literature review on the current state-of-the-art, challenges, and opportunities for designing additively manufactured liquid rocket engines by means of laser powder bed fusion or powder-based and wire-based directed energy deposition (DED) techniques. A detailed, systematic explanation is provided on the steps involving the creation of additively manufactured thrusters including the process considerations, AM techniques and post-processing operations.
Previous
Next
Keywords
Additive manufacturingPowder bed fusionDirected energy depositionLiquid rocket engineThrust chamberRegenerative cooling
1. Introduction
For most liquid rocket engines, active cooling of the combustion chamber is required to properly maintain the wall temperatures and allow for structural margins of the design and material used. This cooling is generally referred to as actively-cooled, channel-cooling, or regenerative-cooling since the propellants from the engine system are later used for injection as part of the combustion process. The regenerative cooling is also required in engine cycles such as expander to allow for proper propellant heat pickup to drive turbomachinery and in some cycles can provide an increase in combustion efficiency. Most combustion chambers use an array of axial channels with a thin (hot) wall separating the hot combustion gases from the coolant in the channels. The design and subsequent hot-walls of the combustion chamber are balanced with structural margins and the ability to properly maintain the wall temperatures. An infinitely thin wall is desired to reduce wall temperatures but needs proper thickness to contain the pressure.
Historically, thrust chambers of liquid rocket engines have been fabricated using numerous manufacturing methods. The most common methods for chamber fabrication include tube-wall (e.g. RL-10, RS-27) and channel wall (e.g. RS-25, Vulcain). These traditional approaches use a series of wrought forming and assembly methods that include forging, machining, electroplating, welding, brazing, and casting, among several other techniques [1], [2]. Despite being well-established in the industry, these production techniques often prove to be labor-intensive, costly and result in components and subsequent systems with a high part count. In the era where new-space companies have an increasingly prominent position in the launcher market, the cost-effectiveness of new thrust chambers designs is more important than ever before [3]. There are fundamental improvements that are deemed relevant to realize cost-effective combustion chambers including the decrease in manufacturing time, automation of manual operations, ability to use traditional as well as more advanced materials for performance improvements, and the use of integral chamber designs [4]. A novel production method that excels in these improvement points is additive manufacturing (AM).
Download: Download high-res image (430KB)
Download: Download full-size image

Fig. 1. Comparison of traditional manufacturing to additive manufacturing evolution (cost in US$, 2020 equivalent, credits NASA).

AM designs provide great opportunities for new materials, weight optimization, as well as to realize complex shapes and geometries that are impossible or too expensive to create with traditional production techniques [5]. Moreover, AM thrust chambers may benefit from a greatly reduced production time compared to traditional methods, which also significantly reduces associate cost [6]. This may especially be relevant for launch vehicle providers that rely on reusable and expendable vehicle architectures and desire a high launch frequency. Other advantages include the ability to use a combination of various alloys or newer alloys that are prohibitive to produce with traditional methods.
The interest of AM thrust chambers is seeing a large growth in the launcher industry and has been demonstrated for many development and several flight applications [7], [8], [9]. The AM technology is even referred to as a “key technology approach” for the future European Prometheus LOX/LCH
4
 engine [10]. Many companies have publicly made known their development efforts and also flight applications of AM chambers [11]. A compelling case has been made using AM technology for fabrication of combustion chambers to reduce lead time and cost [12]. NASA highlighted the lead times and general cost of traditional manufacturing with AM technology using a combination of various AM processes [13]. As the AM technology has evolved and AM machines have increased in scale, additional cost and schedule savings are realized moving from two-piece welded to single piece chambers. An example of this can be seen in Fig. 1. The thruster scale to which additive manufacturing is applied varies greatly, from small propulsion devices for CubeSats or reaction control systems [14], [15] to the main propulsion and upper stage systems of orbital launch vehicles [16]. The purpose of the present work is to provide a comprehensive review of the end-to-end additive manufacturing process applied to regeneratively-cooled liquid rocket thrust chambers. Many different metal additive manufacturing techniques exist that can be used to create integrally-cooled thrust chambers. This review is focused on thrust chamber fabrication through laser powder bed fusion (Section 2) and directed energy deposition (Section 3). For these production techniques, a detailed end-to-end process flow is provided for the application of thrust chambers (Section 4).
2. Laser powder bed fusion
Laser powder bed fusion (L-PBF), also known under the trade names “Selective Laser Melting” or “Direct Metal Laser Sintering”, among others, is one of the most commonly used metal AM techniques. The feedstock is provided in powder form which is deposited and melted layer-by-layer on a build plate, as illustrated in Fig. 2. A laser beam provides the necessary energy at micro-scale focus, where the powder absorbs this energy creating local melting. After one layer is finished the build plate is lowered, re-coated with a blade or re-coater arm, and the melting process is continued, until a three-dimensional shape is realized. The deposited layer has a typical height in the range of 20–100 µm [17]. To prevent excessive oxidation of the metal in the melt pool, the L-PBF process occurs in an inert environment.
Download: Download high-res image (198KB)
Download: Download full-size image

Fig. 2. Schematic representation of laser powder bed fusion (credits NASA).

2.1. Monolithic superalloy and refractory chambers
Various L-PBF thrust chambers across the propulsion industry have been demonstrated in a variety of materials. A generally observed trend is that most companies rely on either a superalloy or a highly conductive copper alloy chamber design. Superalloys were common prior to 2015 before the copper alloys were fully developed and characterized using L-PBF. These alloys, typically nickel- or iron-based, are capable of withstanding extreme temperatures and corrosive environments [18]. SpaceX has noted the use of Inconel 718 for the NTO/MMH SuperDraco engine that includes integral cooling channels [19]. The same material is also used in a LOX/LCH
4
 thrust chamber developed and hot-fired by Avio [20], [21]. The startup company Dawn Aerospace reports the use of Inconel and stainless steel for some of their regeneratively cooled integral in-space thrusters [15], [22]. The use of superalloys in liquid rocket engines is also successfully demonstrated by Aerojet Rocketdyne in the regeneratively cooled LOX/RP-1 Bantam engines [23]. Many other companies have also shown images of hot-fire testing using a variety of superalloys. Superalloys, particularly Inconel 625 and Inconel 718 are very common materials for AM, although have limitations in certain rocket environments such as hydrogen. While superalloys are in use, they are not the optimal material for high performance combustion chambers without the use of film cooling or other design modifications that may impact performance.
Developments have also been completed that evaluated the use of L-PBF refractory alloys for thrust chambers. This process was demonstrated using niobium alloy C-103 for in-space thrusters with improved properties over wrought due to the small grain size distribution [24]. The powder supply chain was also advanced at an industrial scale allowing for more widespread use of C-103 [25]. Other alloys such as tungsten, tungsten–rhenium, and tantalum have also been fabricated using L-PBF and could be feasible for use in thrust chambers [26]. While many of the refractory alloys are used in radiatively-cooled applications, they could be used with integral channels for various applications using the L-PBF process.
2.2. Monolithic copper alloy chambers
Whereas most superalloys excel over copper alloys in terms of specific strength, the use in high pressure engines is limited due to the low thermal conductivity associated with these alloys, resulting in wall temperature exceeding the material limits. For these applications, highly conductive copper alloys are more suited. Aerojet Rocketdyne released information regarding the development and successful hot-fire testing of a C-18200 chamber as an upgrade for the RL-10 [27]. A startup company, Launcher Inc., has also publicly discussed the use of a copper alloy combustion chamber using C-18150 and successful hot-fire testing at subscale. C-18150 remains a popular aerospace alloy for thrust chambers due to the mature use in traditional manufacturing and potential lower cost feedstock.
Starting in 2014, NASA’s Marshall Space Flight Center and Glenn Research Center have successfully applied L-PBF additive manufacturing to fabricate GRCop-84 (Cu-8 at.% Cr-4 at.% Nb), GRCop-42 (Cu-4 at.% Cr-2 at.% Nb), and C-18150 copper thrust chambers [28], [29]. GRCop-alloys, originally developed at Glenn Research Center, are high conductivity, high-strength, dispersion strengthened, copper alloys for use in high-temperature, high heat flux applications [30], [31], [32]. The mechanical properties have shown comparable to the extruded (wrought) material [33]. Yet, the low cycle fatigue life of the additive manufactured specimens is shortened due to crack initiation from the increased surface roughness inherent to the AM process. Machining or post-process surface treatments can help resolve the inherent surface roughness, although still requires further characterization for copper alloys and internal channels [34]. The GRCop-42 and GRCop-84 alloys, in addition to bimetallic configurations have been used in a variety of applications with propellants including LOX/LH
2
, LOX/LCH
4
, and LOX/RP-1.
The GRCop alloys are dispersion strengthened materials with primary strengthening from the Cr
2
Nb phase. The material has an advantage over prior copper-based alloys due to:
Download: Download high-res image (771KB)
Download: Download full-size image

Fig. 3. Various AM copper alloy chambers demonstrated by NASA and commercial partners: (a) Bimetallic 156 kN using L-PBF GRCop-84 and Inconel DED, (b) LOX/LH2 Hot-fire testing of 156 kN bimetallic chamber, (c) Large-scale GRCop-42 31 kN chamber, (d) LOX/LCH4 hot-fire testing of 31 kN, e and (f) L-PBF C-18150 and bimetallic 10.7 kN chamber, and (g) Hot-fire testing of 10.7 kN bimetallic chamber (credits NASA).

1.
Oxidation and blanching resistance during thermal and oxidation–reduction cycling [35],
2.
A maximum use temperature around 800 
°C
, depending upon strength and creep requirements,
3.
Good mechanical properties at high temperatures,
4.
Lower thermal expansion to reduce thermally induced stresses and low cycle fatigue,
5.
Established powder supply chain,
6.
Mature AM process that provides consistent, minimum material properties [36].
The GRCop-42 and GRCop-84 are capable of operating at temperatures up to 800 
°C
, and they have been successfully hot-fire tested in an oxidizing environment to above 750 
°C
. In comparison, pure copper is limited to approximately 200 
°C
, and most copper alloys cannot exceed 500 
°C
 [37]. Substitution of GRCop-42 or GRCop-84 for C-18150, NARloy-Z (Cu-3 wt% Ag-0.5 wt% Zr), or another precipitation strengthened copper alloy, could result in a 200 
°C
 or more increase in temperature capability, providing higher performance trades or increased margin. These attributes, in addition to the rapid development of the GRCop alloys using the L-PBF process, make them an attractive option for use in high-performance combustion chambers.
There are some differences between GRCop-84 and GRCop-42, and they can be traded for various applications. GRCop-42 trades somewhat lower mechanical properties at some temperature ranges, such as strength, for higher thermal conductivity (5%–8%), and thus a lower wall temperature. The ductility of GRCop-42 is generally superior to that of GRCop-84. With only half the Cr
2
Nb content of GRCop-84, this was expected. Both alloys have sufficient ductility for most applications and will deform large amounts without failure. The major difference between the alloys is observed in low cycle fatigue in the stresses observed during strain control testing.
NASA has fabricated and tested over 30 different L-PBF GRCop, channel-cooled, combustion chambers since 2016. Chambers have all been constructed using the previously described AM technology, with some units incorporating a bimetallic AM jacket. The thrust chambers tested at chamber pressures from 14 to over 97 bar in a variety of propellants and mixture ratios, producing 4.4 to 156 kN thrust [2]. NASA has accumulated well over 400 starts and 30,000 s on various AM GRCop alloy and AM bimetallic chambers (Fig. 3). From these experiences, the two main adjustments to the design process for AM L-PBF regenerative cooling chambers reside in accounting for the minimum feature size that can be reliably built using L-PBF and the resultant surface finish.
In theory, the minimum wall or rib thickness of regeneratively cooled thrust chambers fabricated using L-PBF is associated with the laser focus spot size, which is typically in the order of 70–200 µm [38]. On most commercial L-PBF printers, walls of this thickness are often not repeatable or result in excessive porosity. Patel et al. [39] demonstrated use of a 0.6 mm minimum wall thickness and minimum channel width of 0.63 mm for an Inconel 718 regeneratively cooled chamber. The literature reported several pores in the chamber wall, resulting in the coolant leakage through the chamber wall. Zhang and Miyamoto [40] demonstrated a minimum wall thickness of 3 mm in an application of Co-28Cr-6Mo monolithic thrust chamber, which uses a combination of film cooling and regenerative cooling. Thomas [41] poses a general recommendation for a minimum wall thickness of 0.4 ± 0.02 mm and minimum slot width larger than 0.3 mm for L-PBF fabricated parts. The 0.4 mm wall thickness limit is also mentioned for Inconel 718 and Co-28Cr-6Mo structures in the work of Marchan et al. [42].
3. Directed energy deposition
In directed energy deposition (DED) the feedstock is deposited from a deposition head, as illustrated in Fig. 4. Contrary to L-PBF, the feedstock is only deposited locally to create a freeform part, instead of covering the full build plate with powder. Directed energy deposition may use a powder or wire feedstock. Powder feedstock is excellent for creating parts with high dimensional tolerances, at the cost of being time-consuming. A wire-based process on the other hand has a superior deposition rate but fails to create parts with a high dimensional resolution. These DED processes are more suitable for large thrust chambers, channel-cooled nozzles, or radiatively-cooled nozzle extensions. DED fabrication techniques may be used to create a bimetallic thrust chamber (Section 3.1) or monolithic (Section 3.2).
Various forms of DED are in use with the main differences being the feedstock, wire or power, and the energy source. The most common forms of DED are the laser blown powder DED (LP-DED) which uses a laser energy source (Fig. 4). Wire can also be used as the feedstock, in which case is called laser wire DED (LW-DED). Other energy sources for DED include electron beam and electric arc, both using wire feedstock. The electron beam is integrated inside of a vacuum chamber so has advantages for use with reactive alloys. The arc-wire deposition (AW-DED), commonly known as “Wire Arc Additive Manufacturing”, can be used for very high deposition rates, but with a loss to resolution.
3.1. Bimetallic structures
The ideal material for a thrust chamber liner has high specific strength, high ductility, high thermal conductivity, low coefficient of thermal expansion, and small grain size [43]. Generally, most conductive metal alloys have a low strength to weight ratio, whereas metal alloys with a high strength to weight ratio are often troubled with poor thermal conductivity. A unique combination that is possible with DED is the use of bimetallic, or multi-metallic, structures, where multiple alloys are combined in an integral part. Knight et al. [44] perform a numerical investigation and show that a multi-metallic, graded, wall structures can be used to reduce the thermo-structural loading of a regeneratively cooled thruster wall. Onuike et al. [45] experimentally study the bimetallic interface of GRCop-84 and Inconel 718 using direct deposition of the two powders on top of each other and compositional gradation with premixed powder (50 wt% Inconel 718, 50 wt% GRCop-84). A successful metallic bond was reported in the literature between the two materials, with both production techniques. Both techniques create a successful bond between the metals.
While DED has a lower resolution of features compared to L-PBF (Fig. 8), it can be used in conjunction with L-PBF for multi-metallic structures. At NASA, bimetallic chambers have been developed using L-PBF fabricated GRCop-84 and C-18150 liners enclosed with Inconel 625 structural jacket using both electron beam DED and LP-DED [46]. Despite being successfully hot-fired, geometrical deformations were observed during the DED fabrication. This deformation is continued in a follow-up publication [47], where axial variation of 3%–4% and radial variation at the throat of 7%–10% were observed when using a bimetallic DED interface. The fabrication challenge from residual stresses is however repeatable. This hybrid L-PBF and DED process has been feasible for bimetallic and multi-metallic combustion chambers that are required to operate at high chamber pressures and subsequent heat loads. This design also offers a weight-optimized structure making use of the various alloys locally as required in the design.
Download: Download high-res image (255KB)
Download: Download full-size image

Fig. 4. Schematic representation of laser powder directed energy deposition.

Reproduced with permission from [46].
Different bimetallic thrust chamber designs realized at NASA are built using wire-based DED techniques, specifically using the laser wire direct closeout (LWDC) process. During this process, a prefabricated liner with slotted or formed channels is rotated around its center axis on a tooling plate. Whilst rotating, a laser beam is used to fuse a wire feedstock locally to the previously deposited layer and ribs of the chamber wall, thereby creating a bimetallic bond [48]. Early experiments conducted with this technique for bimetallic structures indicated a weak joint between a C-18150 liner and 347-series steel or Inconel 625 wire. Further research by Anderson et al. [49] managed to achieve a complete bond between Inconel 625 and C-18150 for both powder- and wire-based DED on solid structures. This literature reported that the high kinetic energy involved in powder-based DED promotes recrystallization and enhances diffusion of the bond, at the cost of higher residual stress. For the wire-based process, the publications concluded that the mechanical mixing zone is much narrower. The NASA experiments with bimetallic LWDC used a much lower energy laser system for the development to limit distortion of the ribs. A working solution was later determined by using C-18150 liner with slotted channels and a Monel 400 closeout, which was later hot-fire tested accumulating significant starts and run time.
Both powder- and wire-based DED techniques are suited for bimetallic combustion chambers including structural closeouts. A primary difference between the two manufacturing approaches is that the powder-based enclosure process requires a pre-fabricated chamber with enclosed channels. Since the wire-based DED fuses the closeout on the ribs between the channels, enclosed cooling passages are not strictly required for this production technique. With the latter production technique, the designer is offered the opportunity to machine the cooling channels before creating the closeout, which provides better control of the coolant channel roughness. Both bimetallic fabrication methods can be seen as a potential alternative to electroplating or brazing, techniques that are often used in heritage engine designs.
3.2. Monolithic structures
Like L-PBF, DED techniques may also be employed for producing monolithic thrust chambers. The LP-DED process has matured to allow for integral channel structures to be formed, mostly for the channel-cooled nozzle portion of the chamber. Since the material is deposited locally, the size limitation does not exist like L-PBF, which is required as the nozzle is expanded to large diameters. The limitation of the DED processes is the gantry or robotic system being used. NASA, along with industry partners, have demonstrated the use of the LP-DED process for integral channels in a variety of nickel- and iron-based superalloys including Inconel 625, JBK-75, and NASA HR-1. These demonstrator units have been shown feasible through hot-fire testing, including an integral channel DED nozzle using JBK-75 that completed 114 hot-fire tests at a chamber pressure greater than 83 bar and accumulated 4170 s in LOX/GH2. Other testing has been completed using Inconel 625 and NASA HR-1 material. These nozzles have demonstrated wall temperatures exceeding 732 
°C
 during mainstage testing (see Fig. 5).
As part of the process demonstration, NASA has also demonstrated the LP-DED process for large scale nozzle structures. An integral channel nozzle that was 101.6 cm in diameter by 96.5 cm in height was fabricated in 30 days of deposition time using the NASA HR-1 material (see Fig. 6). Following deposition and post-processing, the nozzle completed 3-D scanning that showed less than 0.5 mm deviations from the nominal geometry. A larger scale integral channel NASA HR-1 alloy nozzle measuring 152 cm in diameter and 178 cm in height was also completed in 90 days deposition time. These nozzles included a variety of internal channel geometries and transitions. This integral channel configuration significantly reduces the number of operations and parts compared to a traditionally manufactured assembly. NASA has also demonstrated the fabrication of a variety of other integral channel nozzles in thrust classes of 178 kN, which will be hot-fired. These nozzles all demonstrated successful fabrication meeting the geometric tolerances, ability to remove any excess powder, minimal distortion, and developed the build and tool-path strategies. Beyond the superalloy developments for integral channels, additional developments are also being shown using the GRCop-42 alloy with LP-DED, which could be used in large-scale chamber applications [51]. As mentioned with prior AM limitations, the surface roughness remains a challenge and needs additional development or post-processing to allow for comparable pressure drops with machined or drawn surface finish.
Download: Download high-res image (588KB)
Download: Download full-size image

Fig. 5. Examples of integral-channel DED and subscale hot-fire testing of the process.

Reproduced with permission from [50].
While an advantage of the LP-DED process is the ability to form with integral channels, a monolithic structure can also be formed using various DED processes and traditionally machined and slotted chambers to form the coolant channels. This allows for an as-machined surface to be maintained in the design. A variety of closeout techniques can then be applied. The use of DED for forming near-net-shape structures on liquid rocket engine thrust chambers has also been demonstrated by Mitsubishi for manifolds and GKN for structural stiffeners on nozzles [52], [53].
Download: Download high-res image (310KB)
Download: Download full-size image

Fig. 6. Examples of LP-DED nozzles with integral channels build by NASA. (a) 101.6 cm diameter and 96.5 cm height HR-1 alloy nozzle with integral channels, (b) GRCop-42 channel demonstrator (credits NASA).

Besides PBF and DED, an alternative AM method for chamber fabrication that has been in development since the early 2000’s is cold gas dynamic spraying, or cold spray. This is a solid state AM deposition technique that has been evaluated for near net shape forming of combustion chamber liners and jackets. The process uses a converging–diverging supersonic nozzle that injects high pressure inert gas and metal powder, which is sprayed against a backing surface. When the metal powder particles reach a critical velocity the material plastically deforms and adheres onto the target surface through kinetic energy. This is typically in the range of 500–900 m/s [54]. The process is solid state and does not melt the material minimizing residual thermal stresses observed in other AM processes. The inert gas may be preheated to increase the gas injection velocity. Cold spray has been adapted for superalloys and also copper-based alloys. It has been demonstrated with copper alloys C-18150, GRCop-84 and GRCop-42 with near-wrought properties [55], [56]. Cold spray has been evaluated as a casting or forging replacement to form the copper alloy combustion chamber liner, which is then further processed through machining and slotted with channels. The cold spray process has also been demonstrated for closeout of the copper liner and application of the structural jacket. Many superalloys used for chamber jackets can be applied successfully using cold spray including Inconel 625, Inconel 718, and NASA HR-1 among others [47], [57], [58]. In addition to component manufacturing, cold spray can also be used to apply coatings, repair, joining, and braze alloy application [59], [60].
Download: Download high-res image (641KB)
Download: Download full-size image

Fig. 7. N
2
 diagram showing the high-level end-to-end design, manufacturing, and qualification logic for AM thrust chambers.

Download: Download high-res image (502KB)
Download: Download full-size image

Fig. 8. Comparison of L-PBF and DED thrust chambers production techniques. Left: build envelope overview of commercial AM machines, with reference to the Space Shuttle Main Engine (SSME). Right: typical minimum feature sizes and build diameter.

Right figure reproduced with permission from [13].
4. End-to-end additive manufacturing process
Additive manufacturing is a process-sensitive production technique, in which variation in material characteristics can be expected without the correct controls in place. The potential presence of (subsurface) defects, increase in surface roughness, anisotropic material properties, and a likeness of witness coupons to the actual part introduce unique requirements on the verification and validation product assurance process [61]. It is believed that when parts or witness coupons have the same thermal history during the build process, they can meet the same requirements [62]. A strict control of the entire process from the powder supply chain through the AM process, training, configuration control, post-processing, and representative material property sampling plan and database is crucial for critical space operations. This qualification approach towards a Qualified Metallurgical Plan (QMP), classification of part criticality, and process controls are provided in NASA documents [63], [64], [65]. Many other international organizations are developing unique standards for the qualification of AM processes [66], [67].
Several previous publications have proposed a systematic verification/validation logic for additive manufactured parts [68], [69], [70]. Furthermore, at the institutional level, several standards have been developed for the PBF process for space applications [63], [71]. Based on experience and typical procedures provided in the aforementioned standards and publications, a process logic diagram was developed in the present work, as visualized in Fig. 7. This N
2
 diagram address the major steps and their dependencies for the design, production, and testing of AM Thrust chambers. In the diagram rows indicate outputs, whereas columns represent inputs to the different design phases.
4.1. Chamber design and selection of AM process
The chamber design starts with a set of requirements, that follow from the mission that the engine system has to fulfill. Based on these requirements a certain propellant combination (step 1 in Fig. 7) and set of operating conditions may be defined. This ties in closely with the selection of chamber materials (step 2) and eventually the design and analysis of the chamber (step 3). It is important to note that the AM production process that is used (L-PBF/DED), already imposes requirements and constraints on the feasible design space, as indicated by the dependencies in Fig. 7.
There are many parameters influencing the decision on the most suitable AM production process (step 4), such as commercial availability, cost, quality, and availability of materials. Additionally, the possible build size and feature resolution of the production process are of particular interest for thrust chambers. The size restrictions of DED and L-PBF are qualitatively addressed in Fig. 8 left. The Figure is constructed by considering the AM machine build volume of all major European and US AM machine vendors. The markers indicate the maximum chamber diameter/height that fits in the build volume. For reference, dimensions of the Space Shuttle Main Engine (SSME), or RS-25, are indicated with dashed lines [72].
Fig. 8 left clearly indicates the size limitation of most commercial L-PBF machines. Large thrust chambers (e.g. SSME) are often more suited for DED. While size is certainly a limitation as shown, various processes also have limitations of build features. The L-PBF does have advantages since it can offer finer features during the print process as discussed above. Fig. 8 right shows a comparison of the build diameter along with the feature size that can be repeatedly fabricated [13]. It should be noted that although L-PBF is generalized, various commercial machines do use various spot sizes.
These build limitations have a limit of what can be produced with current technology and many current engines being fabricated are sized to accommodate this limitation. There are some design trades that are being made as a result of the AM process. For the same propellant throughput, the chamber diameter can be greatly reduced by increasing the chamber pressure. However, since the chamber volume is typically constrained based in the propellant residence time, this may result in long cylindrical chamber sections, which exceed the height limit of the L-PBF build envelope. A practical solution around this issue is to fabricate the chamber in multiple pieces, which has been shown in various applications. These multi-piece combustion chambers are split axially and a circumferential joint is welded, bolted, or joined [28], [73]. The production of the thrust chamber in multiple pieces does add complexity to the design and increases the production cost with the added processes. However, there are significantly more commercially available L-PBF machines available than that of large DED additive manufacturing machines. This solution can be more effective from a cost or schedule perspective, but solutions must be traded on a case by case basis.
4.2. Feedstock quality verification
The final properties achieved during the AM depend strongly on the quality of the feedstock that is used for the process (step 4 in Fig. 7). Therefore, qualification and control of the feedstock are vital to creating parts that can meet identical requirements (step 5). Common criteria that may be used for feedstock qualification include:
•
Chemical composition, which may reveal contaminants in the raw material and, for powder-based processes, can quantify and control any trace elements in the powder. The latter is important during the build operations, heat treatments and for mechanical properties that will be obtained [74]. It is also important to control the method of powder manufacturing, including the proper blending of powder heats and prohibiting post-production additions [64].
•
Particle size distribution and morphology. For powder-based processes, the achieved surface finish is reported to be loosely equivalent to the powder diameter used [28]. Additionally, test data shows that the powder size (and shape) can have a significant impact on the achieved strength and elongation [33]. The powder size and morphology are also critical for flowability and spreadability during the process for successful AM builds, which leads to adequate properties.
•
Humidity. Several raw materials, such as copper and aluminum, are prone to pick up moisture. This moisture can greatly increase porosity during the build process.
•
Handling and packaging. Materials must be handled properly to avoid oxidation with the environment and also avoid contamination from external sources.
Some additive manufacturing processes, such as L-PBF and LP-DED, allow for recycling of the excess powder but must meet strict controls to track recycled powder [75], [76]. For recycled powder, which has gone through a thermal cycle during the build process, re-qualification is required.
4.3. Production of the chamber and witness coupons
After the qualification of the feedstock, the thrust chamber can be built (step 7). There are many parameters that impact the L-PBF or DED build process, including the heat source power [17], travel/scan speed [33], layer height [77], placement of parts on the build plate [62], build chamber environment, laser spot size, hatch spacing/overlap, contour spacing/overlap (if applicable), laser timing, laser scan strategy [78], and the type of recoater arm. It should be noted that this is only a short listing and that there are many other parameters impacting the build.
An optimal set of parameters and machine configuration exists to achieve minimal porosity and the most favorable mechanical properties for the core material. However, the interaction of these parameters and off-nominal conditions must be understood to ensure they are meeting the nominal processing box. There are also different sets of L-PBF parameters used during build operations, where one set is used for the material core, which can impact the density and mechanical properties, while a different set is used for contouring, which provides the final surface finish on all external and internal features (Fig. 9). It should be noted that these parameters will differ between alloys, part geometry, different AM technologies, and machines. Therefore, despite the feedstock that is being used, the qualification of a thrust chamber fabrication process shall include full configuration control of the process that documents all inputs into the entire process and supply chain. A proper sampling plan within the build area is also necessary to obtain representative mechanical properties, witness samples for surface finish, or other destructive and non-destructive evaluations (NDE).
Challenges can be created when parts combine sections of high thermal mass and low thermal mass and result in higher residual stresses that can lead to failures, in the form of thick and thin wall sections. Rome et al. [62] pose the example of a low thermal mass regenerative cooling circuit with a high thermal mass flange attached to it. As a result of the poor heat dissipation of the cooling structure, the thrust chamber thermally deformed, resulting in a collision with the powder recoater arm of the L-PBF machine. This particular problem was solved by the addition of more support structures to the flange, to dissipate heat faster and allow for proper attachment to the build plate. The support structures can have negative consequences though through the addition of post-processes and other opportunities for failure in the builds. A well-designed part should eliminate or reduce support structures and only use it when necessary.
Download: Download high-res image (738KB)
Download: Download full-size image

Fig. 9. As-built GRCop-84 structure produced using L-PBF: (a) core parameters and structure, (b) contour parameters.

Reproduced with permission from [79].
4.4. Powder removal
