Repository: Mathew-Reynolds/storage

File: QDBZZ77J/.zotero-ft-cache (part 1 of 5)
TECHNICAL ARTICLE
Robust Metal Additive Manufacturing Process Selection and Development for Aerospace Components
Paul Gradl , Darren C. Tinker, Alison Park, Omar R. Mireles, Marissa Garcia, Ryan Wilkerson, and Christopher Mckinney
Submitted: 5 October 2021 / Revised: 10 January 2022 / Accepted: 20 March 2022 / Published online: 18 April 2022
Metal additive manufacturing (AM) encapsulates the myriad of manufacturing processes available to meet industrial needs. Determining which of these AM processes is best for a specific aerospace application can be overwhelming. Based on the application, each of these AM processes has advantages and challenges. The most common metal AM methods in use include Powder Bed Fusion, Directed Energy Deposition, and various solid-state processes. Within each of these processes, there are different energy sources and feedstock requirements. Component requirements heavily affect the process determination, despite existing literature on these AM processes (often inclusive of input parameters and material properties). This article provides an overview of the considerations taken for metal AM process selection for aerospace components based on various attributes. These attributes include geometric considerations, metallurgical characteristics and properties, cost basis, post-processing, and industrialization supply chain maturity. To provide information for trade studies and selection, data on these attributes were compiled through literature reviews, internal NASA studies, as well as academic and industry partner studies and data. These studies include multiple AM components and sample build experiments to evaluate (1) material and geometric variations and constraints within the processes, (2) alloy characterization and mechanical testing, (3) pathfinder component development and hot-fire evaluations, and (4) qualification approaches. This article summarizes these results and is meant to introduce various considerations when designing a metal AM component.
Keywords aerospace, AM process selection, design for additive manufacturing, directed energy deposition, hot-fire testing, laser powder bed fusion, material properties, qualification
1. Introduction
Improved technical and programmatic performance demonstrations have bolstered the justification for metal additive manufacturing (AM) adoption in the aerospace industry. Technical advantages of AM span from reduced mass, complex geometry (not feasible with traditional manufacturing), enhanced heat transfer, part consolidation, and use of novel highperformance alloys (Ref 1). Programmatic cost savings from utilizing AM appropriately is evident because of reduction in part lead times and cost, expansion of the supply chain
(addressing obsolescent methods and eliminating programmatic risks of limited supply chains), rapid design-fail-fix cycles, faster time to market, reduced scrap material waste, and lower buy-to-fly ratio (Ref 2-4). These advantages are not universal, and investigation of AM process selection is warranted. To narrow the AM process for a given application, one must trade the technical advantages and constraints between the part design, material properties, and process (Ref 5, 6). Unique requirements of part performance, metallurgical considerations, post-processing methods, certification and qualification approaches further complicate the AM process trade for aerospace components (Ref 7). High-strength or high-conductivity applications may limit the material selection, which consequently limits the AM processes available. A large-scale design may require an AM process with a large build volume but has lower feature resolution. Novelty and lack of material certifications for some AM materials may dissuade selection regardless of potential technical benefits (Ref 8, 9). These nuances lead to the crux of the designerÕs dilemma. How to determine the optimal AM process for a candidate part is neither well documented nor naturally intuitive. At best, the designer will be guided through the AM process selection by trades of unique component requirements (e.g., complexity, feature resolution, part size, material properties) and manufacturing processes (e.g., material availability, build volumes). Trading technical advantages and constraints alone cannot justify the AM process selection for aerospace components. Programmatic benefits and constraints must also be considered (Ref 10, 11). NASA, along with contractors and industry partners, are working toward broad aerospace adoption (i.e., complete industrialization) of the metal AM processes—researching process development, material characterization, post
This invited article is part of a special issue in the Journal of Materials Engineering and Performance entitled ‘‘Space and Aerospace Exploration Revolution: Metal Additive Manufacturing.’’ The issue was organized by Shahrooz Nafisi, Relativity Space; Paul Gradl, NASA Marshall Space Flight Center; Douglas Hofmann, NASA Jet Propulsion Laboratory/California Institute of Technology; and Reza Ghomashchi, The University of Adelaide, Australia.
Paul Gradl, Darren C. Tinker, Omar R. Mireles, Marissa Garcia, Ryan Wilkerson, and Christopher Mckinney, NASA Marshall Space Flight Center (MSFC), Huntsville, AL 35812; Alison Park, NASA Engineering and Safety Center (NESC), Langley Research Center, Hampton, VA 23666. Contact e-mail: Paul.R.Gradl@nasa.gov.
JMEPEG (2022) 31:6013–6044ÓThis is a U.S. government work and not under copyright protection in the U.S.; foreign copyright protection may apply https://doi.org/10.1007/s11665-022-06850-0 1059-9495/$19.00
Journal of Materials Engineering and Performance Volume 31(8) August 2022—6013


processing, and development of certification standards (Ref 12). The trade study and selection criteria starts with a full understanding of the entire lifecycle of the component (Ref 13). The lifecycle includes the initial design considerations, metal alloy selection, and the processing consideration inclusive of post-processing operations. Robust process selection for aerospace components consequently requires an iterative process. While focused process information and fundamental material property data may be readily available in research literature (Ref 14-18), resources attempting to distill this data and looking at the trade in a holistic view still lacks the relevant sources for industrialization (Ref 19). It is of the intent that this article will help the commercial, industry, and academic communities to make these process selections robust. The manufacturing process behind an AM part is much more than just printing the part. Design and pre-processing, feedstock, post-processing, assembly and checkout, and certification are all examples of steps in the AM manufacturing process. These steps are critical in achieving the end goal which is the component meeting performance and mission requirements. This article aims to provide the context of AM lifecycle considerations and discuss practical trade factors for AM process selection. The trade factors are organized into three areas: (1) design features, (2) metallurgical considerations, and (3) process economics and maturity. While generically categorized in this article for ease of reading, those attributes of each category do overlap. It is good to note that the examples presented herein are based on real life, first-hand experiences stemmed from NASAÕs AM process and component development activities for liquid rocket engine applications.
2. AM Lifecycle and Processes for Aerospace
The iterative lifecycle steps for AM aerospace components are (1) design and pre-processing, (2) manufacture (inclusive of process parameters and feedstock), (3) post-processing, and (4) part in service. Each lifecycle step (and their sub-steps, shown
in Fig. 1) influence the process selection and impact the subsequent final part performance. The design step includes the typical design process for aerospace components (i.e., CAD, detailed discipline analyses), but also design for AM verification (i.e., model checks and part interrogation) to ensure the exported model matches the original design intent (Ref 20). The pre-processing (AM preparation) stage follows to determine build layout, support generation, model slicing, and the build parameters (e.g., toolpaths, scan strategies, energy density) (Ref 21). The design and pre-processing step alone may be heavily iterative in the AM lifecycle (Ref 22), well prior to the manufacturing step. Aerospace actively uses multiple metal AM processes, which have varying colloquial designations and groupings. Recently, ASTM standardized and categorized metal AM processes by feedstock, state of matter during fusion, material distribution, and basic technology principles (e.g., energy source) for both metal and polymers under ISO/ASTM 52900:2015 (Ref 23). This article focuses on the processes that have been (or are being) implemented in flight applications. These process categories include powder bed fusion (PBF), directed energy deposition (DED), and solid-state process such as cold spray (CS), additive friction stir deposition (AFS-D), and metal sheet lamination (Ref 24-26). They have been used for repairs and remanufacturing, coatings, and freeform part fabrication. Metallic components built using these processes can be elemental metals, alloys, metal-matrix composites, and multi-alloys. An overview of the aerospace AM processes discussed in this article is shown in Fig. 2. It is recognized that there are several other metal AM processes available that are excluded in this article. The primary processes for powder bed fusion include Laser Powder Bed Fusion (L-PBF) and Electron Beam Powder Bed Fusion (EB-PBF). L-PBF fabricates parts using a bed of powder feedstock using laser as the heat source. A laser melts material based on a defined scan strategy to create features within a discrete layer. The chamber is purged and a recoater arm provides a new layer of powder to be melted in a layer by
Fig. 1 Major process steps in the iterative lifecycle for AM aerospace components
6014—Volume 31(8) August 2022 Journal of Materials Engineering and Performance


layer operation, thereby building a final part. L-PBF is also referred to as Selective Laser Melting (SLMTM), Direct Metal Laser Sintering (DMLSTM), and Direct Metal Laser Melting (DMLM). The (EB-PBF) process is similar to L-PBF but uses an electron beam (EB) as the heat source within a vacuum chamber. The electron beam preheats the layer and melts material based on the defined toolpath (layer-by-layer) to produce a final part. The EB-PBF process is also referred to as Electron Beam Melting (EBM). The DED processes are similar in that each DED process can use a gantry or robotic system to move the deposition head or trunnion build table (i.e., movement of the part and head stationary). Process differences are instead due to the feedstock and energy source. The Laser Powder Directed Energy Deposition (LP-DED) allows for fabrication of parts using a laser as the energy source and powder as the feedstock. In LPDED, powder is blown into a melt pool to deposit beads. Use of a local purge or fabrication within an inert environment is typical. Altering the feedstock from a powder to a wire leads to the next process—Laser Wire Directed Energy Deposition (LW-DED—that has many similarities to LP-DED. An off-axis wire, and sometimes co-axial wire, is fed into a melt pool to deposit beads. A local purge or fabrication within an inert environment is typical of LW-DED as well. An alternate (though extremely similar) to LW-DED is laser hot wire DED, where the wire is preheated before being deposited into the melt pool. The third DED process is Arc-Wire Directed Energy Deposition (AW-DED) that uses an electric arc and wire feedstock actively fed into the melt pool to deposit beads with a local purge (Ref 27). This process is colloquially referred to as Wire Arc Additive Manufacturing (WAAM). Lastly, there is Electron Beam Wire Directed Energy Deposition (EBW-DED), which uses an electron beam and an off-axis wire feed to deposit material inside a vacuum chamber. The electron beam is stationary, and the part is moved on a Cartesian coordinate system to create freeform structures. EB-DED has also been referred to as Electron Beam Freeform Fabrication (EBF3).
Solid-state processes use different mechanisms for depositing, or bonding material, along with different feedstocks. AFSD, also referred to as MELDTM, is a solid-state AM process that uses solid or powder feedstock fed into a rotating friction stir pin tool (Ref 28). When downward force is applied, the material experiences plastic deformation and is deposited in a layer-by-layer fashion. A table beneath the deposition head provides the motion to create freeform parts. The Ultrasonic Additive Manufacturing (UAM) process uses a high frequency transducer ( 20 Hz) and foil (or metal tape) feedstock under high contact pressure to create solid-state metallurgical bonding of these thin layers. A standard CNC milling head is used between layers to create features or locally remove material. The CS process uses a converging-diverging supersonic nozzle that injects high-pressure inert gas and metal-powder feedstock, which is sprayed against a backing surface to form structures. Figure 3 illustrates a collection of closeup images of the various metal AM processes and denotes the direction of deposition/ build. No matter the process, the final part and metallurgical characteristics needed for performance are not often provided by the printing or deposition method alone. These are instead met through post-processing. Such processes may include the powder removal, support removal, build plate removal, heat treatments, inspections, final machining, cleaning, polishing, and joining (e.g., welding and brazing) (Ref 31). These steps must be tailored individually for each part and manufacturing method. Post-processing is what provides the necessary geometric and metallurgical characteristics to meet the integration, assembly, and final part requirements for critical aerospace missions. Advancing into the final lifecycle step, the part enters assembly; checking and testing for final qualification and certification; and full-production planning. This process requires detailed integration by knowledgeable engineers in the design and pre-processing stage as well as AM process and post-processing to meet part requirements. This may often
Fig. 2 Primary metal AM processes in use for aerospace applications
Journal of Materials Engineering and Performance Volume 31(8) August 2022—6015


involve design iterations, which provides opportunities to optimize the process selection (if needed) and achieve performance goals. While this is shown serially in Fig. 1, all the process steps need to be evaluated systematically and holistically in the design stage and are often iterative. While the design cycle may be iterative among all steps, the part processing is completed sequentially according to Fig. 1. Various development and flight parts have been fabricated using each of the AM processes for aerospace applications. The space industry has been an avid adopter of the various AM processes to reduce prototype and production lead times for complex parts. Examples of various aerospace AM parts are shown in Fig. 4. AM has provided high volume aerospace production for high complexity components otherwise not feasible with traditional manufacturing technologies. While many examples exist across the major aerospace companies and many start-ups, the dominant process being used in L-PBF, followed by DED (including both LW-DED and LP- DED).
3. Common AM Alloys for Aerospace Applications
With traditional manufacturing there are thousands of alloys to choose from. AM has only fully matured a limited number of metals and alloys using the various processes and lacks the decades of experience that was offered from traditional manufacturing (Ref 32). Furthermore, aerospace components serve critical functions, designed with minimal margins in harsh environments (be it high pressure; with corrosive fluids, or with temperature ranging from cryogenic ( 252 °C) to elevated temperatures often exceeding 1000 °C), and must operate reliably often for thousands of service hours with high duty cycles (Ref 33). Demanding requirements are consequently placed on the appropriate alloy selection for the enduse application (Ref 34). The selection of metals for aerospace AM needs has expanded to include aluminum alloys, stainless steel, titanium alloys, nickel-and iron-based superalloys, copper alloys, and
Fig. 3 Closeup images of the various metal AM processes along with deposition/build direction. (a) Laser powder bed fusion (Ref 29), (b) Electron beam powder bed fusion [Credit: Courtesy of Freemelt AB, Sweden, www.freemelt.com], (c) Laser powder DED [Credit: Formalloy], (d) Laser wire DED [Credit: Ramlab and Cavitar], (e) Arc wire DED [Credit: Institut Maupertuis and Cavitar], (f) Electron beam DED [Credit: NASA], (g) Cold spray [Credit: LLNL], (h) Additive friction stir deposition (Ref 30), (i) Ultrasonic AM [Credit: Fabrisonic]
6016—Volume 31(8) August 2022 Journal of Materials Engineering and Performance


refractory alloys (Ref 35). A list of metals and alloys demonstrated for each AM process is provided in Table 1, based on a literature review and industry interviews (Ref 3639). Several of these alloys have roots that trace back to traditional processing methods and in continued use in aerospace components. New and existing alloys are continuously under development, and it is recognized that the list is not all-inclusive. Many alloys listed have only reached a development stage and may not be fully qualified for aerospace applications using a particular AM process, including statistically-based design material properties. Of the manufacturing processes, L-PBF, LP-DED, and AW-DED were the most researched areas, whereas laser wire DED is far less researched. The solid-state AM processes are gaining traction for research and industry applications. Depending on the AM process used, the feedstock vary from pre-alloyed powder (most often produced by gas atomization), wire, sheet, or solid bar forms (Ref 40, 41). While the number of alloys available are limited compared to wrought, many commonly used and well-known high temperature and popular aerospace alloys are available, but maturity level varies. Examples of various components built from AM metals and alloys are shown in Fig. 5. The example in Fig. 5(d) demonstrates some of the complexities using a lattice structure on the external features and supporting internal flow passages. Nickel and iron-based superalloys are primarily chosen for their excellent mechanical properties at high temperatures with high-pressures and often used in harsh environments (corrosion and oxidation resistant). Nickel-based superalloys are widely popular across the AM platforms with Inconel 625 and Inconel 718 in use for many applications. Iron-based superalloys, such as A-286, JBK-75, and NASA HR-1 are commonly used in high-pressure hydrogen applications (e.g., rocket engines) to mitigate risks associated with hydrogen environment embrittlement (HEE) (Ref 42, 43). In addition, these superalloys have high creep resistance. The combination of these properties has helped to improve the efficiency of modern aircraft engines
substantially (Ref 44). Superalloys are key metals for the manufacturing of many components such as combustion chambers, turbines, casings, discs, and blades in high-pressure gas turbine engines. Other high temperature and cryogenic applications include valves, turbomachinery, injectors, igniters, and manifolds for liquid rocket engines (Ref 45, 46). Currently, over 50% of the mass of an advanced aircraft engine is comprised of nickel-based superalloys (Ref 47). Strength-to-weight ratio is another key metric, bringing titanium alloys to the stage. They are heavily integrated in aerospace applications—offering excellent corrosion resistance and medium-temperature use—and have been the subject of much interest for use in AM (Ref 48). Specifically, Ti-6Al-4V is a common alloy for landing gears, bearing frames, rotating machinery, compressor discs and blades, cryogenic propellant tanks, and many other aerospace components (Ref 7, 33). Ti6Al-2Sn-4Zr-2Mo (Ti6242) is used for compressor blades and rotating machinery, and titanium aluminides (c-TiAl) are actively utilized for turbine blades (Ref 49). While weaker than titanium alloys, aluminum alloys have a good strength-to-weight ratio and are a common (and established) aerospace material choice. Aluminum alloys used in AM part production include 1xxx, 2xxx, 4xxx, 6xxx, 7xxx series based on alloying elements and many of these are built using solid-state AM processes with wrought forms for AFS-D and UAM. Aluminum alloys have evolved to reduce process cracking with AM PBF and DED melting processes and include AlSi10Mg, F357, A205, 7A77, 6061-RAM2, Scalmalloy and others, offering a range of strength for AM builds (Ref 50-53). However, there are many drawbacks as aluminum alloys suffer from poor elevated temperature capabilities, show issues with weld repair, and poor stress corrosion cracking resistance is common among select high-strength aluminum alloys. Stainless steels are widely used in aircraft and spacecraft components due to a good strength-to-weight ratio, ability to withstand elevated temperatures, and lower cost compared to
Fig. 4 Examples of AM components used in liquid rocket engines. (a) GRCop-42 L-PBF combustion chamber with internal channels, (b) EBW-DED jacket deposited onto GRCop-84 chamber, (c) Inconel 625 L-PBF injector, (d) Cold spray NASA HR-1 jacket onto GRCop-42 LPBF chamber with internal channels, (e) Rotating assembly using L-PBF for fuel pump, (f) Full scale RS-25 nozzle liner using JBK-75 LP-DED
Journal of Materials Engineering and Performance Volume 31(8) August 2022—6017


Table 1 Commonly used aerospace alloys with various metal AM processes (with varying levels of maturity)
Material
Metal AM process
References
LPBF
EBPBF
LPDED
LWDED
AWDED
EBWDED CS
AFSD UAM
Nickel-based
Inconel 625 X X X X X X X X X Ref 28, 72-78 Inconel 713 X X Ref 79, 80 Inconel 718 X X X X X X X X Ref 81-90 Inconel 738 X X X X X Ref 91-96 Inconel 939 X X X Ref 97, 98 Hastelloy-X X X X X X Ref 51, 99-103 Haynes 214 X Ref 1 Haynes 230 X X X X X Ref 104-109 Haynes 282 X X X X Ref 103, 110-113 Monel K-500 X X X X X X X X Ref 33, 114, 115 C-276 X X X X X Ref 33, 99, 116, 117 Rene 80/142 X X X X Ref 33, 118-120 Waspaloy X X X X Ref 33, 40, 121-123 Iron-based
SS15-5 GP1 X X X X Ref 33, 59, 124, 125 SS17-4PH X X X X X X Ref 33, 59, 73, 124, 126-129 SS304L X X X X X X X X Ref 40, 59, 114, 130-135 SS316L X X X X X X X X X Ref 59, 89, 114, 124, 126, 134-137 SS321 X X X Ref 138-140 SS347 X X X X X X Ref 124, 141, 142 SS410 X X X X X X X X Ref 33, 40, 105, 128, 143-145 SS420 X X X X X X Ref 33, 59, 114, 124, 144, 146 SS440 X X X X Ref 144, 147 4140/4340 X X X X X X X Ref 33, 40, 59, 124, 128, 148-150 Invar 36 X X X X X Ref 148, 151-153 JBK-75 X X X X X Ref 109, 154-156 NASA HR-1 X X X X X Ref 42, 157-159 Copper-based
Cu110 X X X X X X X X Ref 62, 110, 136, 160-164 GRCop-42 X X X X Ref 159, 165-168 GRCop-84 X X X X Ref 105, 166, 169-174 C18150 X X X Ref 61, 63, 109, 171, 175-180 C18200 X X X Ref 45, 61, 181, 182 Glidcop X X Ref 45, 62, 183 Cobalt-based
Haynes 188 X X X Ref 105, 184 CoCr / CoCrMo
X X X X Ref 33, 40, 105, 185, 186
Stellite 6, 21, 31
X X X X Ref 127, 187-190
Titanium-based
Ti-6Al-4V X X X X X X X X X Ref 40, 41, 114, 191-195 Ti-6242 X X X X X X Ref 33, 103, 196-199 Gamma-TiAl X X X X X X X X X Ref 131, 200-207 Aluminum-based
AlSi10Mg X X X X Ref 40, 208-211 F357 X X X Ref 212, 213 1000 X X X X X X Ref 35, 214-217 2024 X X X X X X X Ref 89, 214, 218-222 2219 X X X X X Ref 89, 213, 223-225 4043 X X X X Ref 33, 226, 227 6061 X X X X X X X Ref 33, 110, 136, 193, 227-230 7075 X X X X X X X X Ref 33, 110, 135, 136, 221, 227, 231, 232 7050 X X X X X X Ref 210, 213, 227, 233 Scalmalloy X X X X Ref 208, 210, 234 7A77 X Ref 213 Refractory
W-based X X X X X X X Ref 40, 69, 235-246 Mo-based X X X X X X X X Ref 30, 69, 244, 247-253 Ta-based X X X X X X X Ref 15, 40, 69, 71, 77, 193, 244, 254-257 Nb-based (C103)
X X X X X X X Ref 69, 193, 244, 258-260
6018—Volume 31(8) August 2022 Journal of Materials Engineering and Performance


titanium or superalloys. Stainless steels exhibit high corrosion, oxidation, and wear resistance with appropriate environments (Ref 54, 55). Stainless steels are used for engine and exhaust systems, hydraulic components, heat exchangers, landing gear systems, and structural joints. Steels are also selected for aerospace components such as hinges, fasteners, landing gear, and other components on aircraft. Various classes of stainless steels and specialty steels are often used with AM including austenitic (i.e., 316L) and precipitation hardened (PH) (Ref 56). However, despite the advantages, steel has relatively high density, and its use is consequently limited to reduce system mass (Ref 57). Steel is not as popular with AM since some alloys are prone to cracking (Ref 58, 59), and it can be formed readily with traditional techniques and is often used in components with less complexity. For high-temperature applications without demand for high thermal conductivity, cobalt-based alloys (including CoCr and Stellite) may be utilized (Ref 60). However, when thermal conductivity is a priority, copper alloys stand out. Their high thermal conductivity naturally lends to application in heat exchangers. For rocketry applications, the highest heat flux occurs within the thrust-chamber assembly which is consequently a region that is subject to high pressures. In turn, copper alloys used in these environments require both high strength and high thermal conductivity (while meeting material compatibility needs with the selected propellants). Common AM copper alloys that have matured include GRCop-42, GRCop-84, C18150 (Cu-Cr-Zr), C18200 (Cu-Cr), and GlidCop (Ref 45, 61-63). Monolithic alloys are not a constraint for AM, which enables the creation of custom bimetal and multi-metallic metal options. Material can be discretely added within a design to
optimize thermal or structural properties. This can be in the form of a structural jacket, flanges, bosses, or other features to optimize the overall subsystem weight. These can include a discrete metal transition or a functional gradient material (FGM) (Ref 64-67). Other metal alloys that can be used in aerospace applications include refractory metals such as niobium, tantalum, molybdenum, rhenium, and tungsten and their alloys (Ref 68-70). Nbbase C-103 is common in application such as radiatively-cooled nozzles, in-space reaction control systems, and hypersonic wing leading edges. Other Nb-based alloys (WC3009, C129Y, Cb752, FS-85) are used in reentry vehicle thermal protection systems as well as space reactor in-core structures. Ta-based alloys (Ta10W, Ta111, Ta122) are often utilized for high pressure and ultra-high temperature environments that are corrosive (Ref 71). Mo-based refractories are used in ultra-high temperature applications such as alkali metal heat pipes and for nuclear thermal propulsion fuel elements. Re-based alloys are far less developed for AM, but have potential uses in hypergolic combustion chambers and single crystal turbine blades.
4. Attributes for AM Process Selection
When evaluating and down selecting an AM process, design requirements may greatly reduce options if not dictate the decision. The most common basis for process selection is the complexity and scale of the component. For example, the size of many recent rocket engine designs are based on the limitations of L-PBF machines (Ref 61). Beyond size limits,
Fig. 5 Examples of complex aerospace parts fabricated with different metals and alloys. (a) Actively-cooled thruster using L-PBF C-103 [Courtesy: Castheon], (b) Actively-cooled control surface with L-PBF tungsten, (c) L-PBF GRCop-84 combustion chambers, (d) Mass-optimized AlSi10Mg cryogenic propellant injector along with section to demonstrate internal features, (e) 600 mm diameter L-PBF Inconel 718 integrated heat exchanger, (f) Nuclear Thermal Propulsion Chamber fabricated with NASA HR-1 LP-DED
Journal of Materials Engineering and Performance Volume 31(8) August 2022—6019


other criteria may include the required material properties from a process, maturity of the process with certain features or alloys, or even process familiarity. High-level attributes include design requirements (features), process-specific considerations, and microstructural characteristics and properties. While an attempt is made to separately categorize these attributes, they are often integral. The general process selection for aerospace components is shown in Fig. 6 which considers the categories for selection criteria. While some process steps are similar to Fig. 1 there are many detailed aspects that are important to the final process selection not captured in the higher level process steps.
4.1 Overall Design and Process Attributes
Substantial motivation for process selection is derived from the design phase—encompassing the material selection, overall part size, feature resolution, complexity, build rates (related to process economics and feature resolution), internal features, and single or multi-alloy builds (Ref 185). There is a continuum of design solutions for AM that include single or multi-part assemblies and the AM process selection may change accordingly. The trade among these aspects are interrelated and iterative (Ref 5). Despite being shown as an iterative trade, the alloy selection itself is generally accepted as the initial input for process selection, narrowing the potential feedstocks and starting the analysis of process availability. Along with the
feedstock type, the process parameters are critical to produce successful AM aerospace components and influence the AM process selection. The process parameters govern the design decisions (for successful fabrication) and will impact process capabilities. These impacts are nontrivial and are pertinent for developmental stages where technology demonstration hardware is manufactured. For hardware qualification, the process parameters must be controlled (locked) and shown to be consistent and repeatable, which is tied to the industrial maturity of a given AM process (and consequently the process economics). Clearly there is no single variable to dictate process selection, and the interwoven nature of process attributes—ranging from microstructural minutiae to evolving availability—warrants detailed discussion. 4.1.1 Overall Part Size. The overall part size is significant aspect for process selection criteria and may prematurely start down selection. A process chosen for build volume alone is not guaranteed to meet the requirements for performance, feature resolution, or material properties for the final part. These considerations should occur in the design phase, where the state of the industry requires continual evaluation. Commercial machines and custom installations for AM processes provide a nearly linear relation for the build diameter and build height (Ref 24, 61, 114, 193, 261-263) as shown in Fig. 7. The maximum build volume for each process is shown in Fig. 7a and aspect ratios for PBF processes from the same are
Fig. 6 Process selection attributes for aerospace components. The colors align with process steps in Fig. 2.
6020—Volume 31(8) August 2022 Journal of Materials Engineering and Performance


nearly linear. The greatest aspect ratios are typically observed for DED processes and the smallest are for cold spray—both of which offer the largest overall build volumes. The variance in build volume is influenced by build speed, economic factors, waste reduction (even when considering powder recycling). For L-PBF processes, the feedstock material must fill the build box to the highest point printed, well exceeding the total volume of the part. Both solid-state and DED processes deposit material as needed while building and integrated with a robot or gantry system, easily accommodating large build volumes. The scale of AM machines has significantly grown since 2015. Figure 7b shows various build sizes available worldwide from many of the major aerospace manufacturers and suppliers (with the largest AW-DED size excluded for increased resolution). While there are many options for build volumes, the number of machines available for a given size may be limited in quantity/availability causing significant lead times. While growth of AM build volumes has and continues to increase, PBF machines are limited to parts with the longest dimension being no greater than 1 m (as captured by the gray box in Fig. 7b). The 1 m3 volume for PBF is limited (in availability) commercially where most machines are < 5 00 9 500 mm for PBF. There are many developments at PBF machine manufacturers to increase the overall build volume. While many machines are designed for high mass parts, there may be limitations of mass for turntables (for DED or solid-state processes), build boxes, and other hardware that is not readily available in literature.
4.1.2 Part Complexity, Feature resolution, and Build Rates. Aerospace AM parts can include billets (e.g., forging replacements), near net shape components that require final machining, or high complexity (final, as-built geometry) that only AM processes can produce. Part complexity is directly related to feature resolution and deposition rate. While
tendencies are to incorporate high complexity for optimal mass savings or functional performance, aerospace parts are subject to rigorous inspections to determine flight feasibility and with rising complexity comes reduced inspectability. Nondestructive evaluation (NDE) or nondestructive testing (NDT) techniques are limited in their use to adequately inspect parts (Ref 264266) and design complexity also creates challenges in the postprocessing stages such as powder removal, -machining, or surface enhancements (polishing) (Ref 267, 268). When selecting a metal AM process, part complexity must be strongly considered (for both internal and external features) as it is related to feature resolution, deposition rate, and inspection capabilities. Due to inherent process characteristics, each AM process has a minimum size that it can print consistently for specific design features (holes, wall thicknesses, internal channels, lattice structures). In other words, not all AM processes were designed for the highest feature resolution, and some simply cannot provide an acceptable solution for a specified design. For example, the L-PBF process can often build walls, holes, slots, etc. down to 0.2 mm repeatedly, but may result in higher dimensional tolerances (based on Inconel 718) (Ref 269, 270). Adjustments to parameters for L-PBF may allow for features down to 0.1 mm (Ref 271). The LP-DED process cannot build features to that resolution and are typically on the order or 1 mm for wall thicknesses (Ref 272). Other processes such as AW-DED have a minimum feature build size of approximately 2 mm and AFS-D of 10 mm (Ref 131, 192). The ability to repeatedly create high-complexity, ultra-fine features (e.g., internal passages, fine holes, or complex surfaces) by L-PBF and EB-PBF is unrivaled unless interim processing or final machining steps are included. However, PBF processes are competitive with DED processes for the volume of material built per unit of time (build/deposition rate). Several metal AM systems allow for hybrid manufacturing, incorporating both additive and subtractive manufacturing
Fig. 7 Selection of AM processes based on overall build volume. (a) Maximum build diameter and build height for each of the processes. (b) Commercially available and custom AM machines for each of the processes
Journal of Materials Engineering and Performance Volume 31(8) August 2022—6021


technologies (Ref 273). Hybrid systems include both the additive portion (using a deposition head or other approach) and a subtractive machining head for interim machining during fabrication. Machining can occur following completion of the deposition process to allow for higher resolution features but may be limited in access. The UAM process requires use of the hybrid subtractive capability to provide the fine feature resolution (Ref 28). Hybrid systems are very common for the LP-DED process and a limited number of systems are available for the LW-DED and AW-DED processes. Integral machining is not feasible for the EBW-DED process due to the vacuum environment. Integrated hybrid machining has been adopted for use in the L-PBF process, but very limited in use (Ref 274, 275). The feature resolution for each AM process has ranges and is highly dependent on the feedstock, machine hardware configuration and process parameters (Ref 276) as shown in Fig. 8. For example, DED processes such as LP-DED and LWDED can use different spot sizes, while AW-DED can increase the wire feedstock diameter, and increase deposition rate at a detriment to feature resolution (Ref 277). There is clearly a relationship between deposition (build) rate and feature resolution; and the deposition rate is further related to the melt pool size, which varies microstructure (Ref 15). Material properties may be impacted by high heat inputs (used to establish grain growth (Ref 40) to accommodate faster build times. The print speed (material deposited per unit time) is key to shorten manufacturing lead times and is a critical variable for AM process trades yet may have unintended consequences if metallurgical impacts are forgotten. For forging or casting replacements, the deposition rate is prioritized over feature resolution, assuming all other properties can be met. Fabrication speed one of the greatest advantages of the solid-state processes where no melting occurs. These processes (cold spray, AFS-D, UAM) offer high deposition rates while maintaining a fine grain structure, which is desirable in aerospace parts (Ref 28). A graphical summary of the feature resolution compared to deposition/build rate is shown in Fig. 9.
This figure includes many examples of aerospace components for each of the AM processes.
