Repository: Mathew-Reynolds/storage

File: Y8QPJ68Z/.zotero-ft-cache (part 2 of 5)
Skip to main content
Most AM processes allow for multiple alloys, although the metallurgical characterization and full implementation into flight applications is limited to date. As shown in Fig. 9, the DED and solid-state processes allow for multiple materials with additional examples of bimetallic parts shown in Fig. 4. The EB-PBF process does not yet allow for multiple materials, but multiple alloy use in the L-PBF process is being advanced (Ref 166, 285,286,287). Multi-alloys challenges for L-PBF stem from contamination of mixing different powder lots, difficulties in adequately tracking of feedstock lots, and the associated parameter development and control for qualification. Multiple alloys may be incorporated through a secondary operation following initial AM fabrication and machining (if necessary). Then, the secondary AM process adds material of monolithic or multi-alloy composition. An example of this might include flanges deposited with a DED process (higher deposition rate and lower resolution necessary) being added as a secondary operation after final machining of a L-PBF part (high complexity internal features). Some of the AM processes have this capability while others do not. The PBF processes limit features being added later after the build.

4.1.5 Process Economics

While AM offers designers new capabilities to design highly complex components and many sources cite that “complexity is free,” this complexity also comes at many costs (Ref 288). This may be apparent due to increased build time, build failures, or in necessary post-processing operations. Certain costs are intertwined such as build volume (feedstock usage) with both build time. In turn, multiple costs may be reduced through design optimization (i.e., minimizing part mass while meeting the design intent, design margins, and compensating for distortion/shrinkage (Ref 289). Some reports provided relative cost differences based on the machinery, maintenance, operational cost and feedstock (Ref 19, 290), but detailed direct costs are not easy compared among the processes, since they are based on the part geometry (complexity), feedstock, alloy composition, machine usage and accessibility, post-processing, and the qualification approach required for end-use (Ref 291). Due to subjective factors affecting direct costs, designers must lean on the total cost for each process, which is derived from feedstock cost, setup and programming, machine build time, post-processing operations, as well as supplementary tasks such as engineering and documentation (Ref 292).

Feedstocks in the form of powder, wire, bar, or sheet stock are commonly available for most of the processes, but costs are alloy dependent. Common alloys such as 300 series stainless, Inconel 625 are available off the shelf, although custom alloys or custom sizes can increase costs by 2-5 times since they may require special melts, atomization, or forming operations. An industry survey was conducted to provide a cost comparison for feedstock among the various processes, and results are shown in Fig. 10. There are slight cost differences based on quantity purchased (as expected) and cost variations between individual feedstocks based on the production method. The feedstock supply chain can become more challenging as scarce or custom alloys are developed. This part of the lifecycle must be considered when selecting an appropriate process or alloy itself.

Fig. 10

Cost comparison of feedstock for 316L and Inconel 625 (2021 USD)

Full size image

Setup and programming costs for the AM process generally include offline model evaluation, model modifications (support structures), slicing, toolpath or scan strategy development, and any documentation and planning operations. These are considered non-recurring engineering (NRE) costs. Aerospace AM components require stringent documentation and traceability throughout the process, so planning paperwork and travelers may be more extensive. The setup costs may also include build plate machining as well as cleaning and changeover of the machine from one metal alloy to another. The actual build time on the machine is typically based on an hourly rate from start to finish of the part. There are significant differences between the AM processes based on melting and deposition rates including that of L-PBF and EB-PBF (Ref 293). Following the build, post-processing operations will vary based on the process. For most processes, this includes powder removal, support removal, and build plate removal. There are also many post-processing operations such as material characterization and mechanical testing to verify properties of the build. Some references and companies have reported that 70% of the part cost can be derived from pre and post-processing operations (Ref 294).

While there are some economies of scale and learning curves with AM, the unit cost does not significantly vary for increased build quantity (Ref 295,296,297). The NRE costs can be amortized over the production parts, but typically the build time for parts is similar from the first to the hundredth part. While some literature suggest that AM high-volume production is not competitive (Ref 298), it is highly dependent on the part size, material and complexity. In many cases, AM may be the only way to manufacture certain parts (consider the GE fuel nozzles case) and allows for high volume production (Ref 41). There are general trends observed with cost, which can be used to help compare the processes shown in Fig. 11. With AM builds, the primary process cost is based on the overall volume of the material being built (or deposited) as opposed to machined. As overall part volume increases so does cost, but this is highly dependent on the deposition rate. As the deposition rate increases, the cost can decrease. This is where many of the high deposition rate processes such as DED processes, cold spray, and AFS-D has advantages. This deposition rate can come with detrimental impacts to the feature resolution and complexity, which is greatly reduced compared to L-PBF. As the deposition rate increases, the complexity of features decreases, and extra stock must be machined away for critical mating surfaces, holes, flanges, or key features. The additional post-processing step then adds cost. This is a crucial trade of the designer though to evaluate the entire AM process lifecycle including the AM process and post-processing to determine the optimal manufacturing path. The cost trade among AM processes includes the as-built complexity with the post-processing complexity required. The trends shown in Fig. 11 are based on factors including the alloy, process specifics, and part geometry and may not necessarily be linear.

Fig. 11

General AM Process cost trends based on part volume and deposition rate. The trends shown are based on factors including the alloy, process specifics, and part geometry and may not necessarily be linear

Full size image

An example of cost for an AM liquid rocket engine combustion chamber is shown in Fig. 12. The costs are fully captured due to the reduction in labor hours, material, and multiple processes required with traditional manufacturing. The traditional manufacturing process required a billet of the copper alloy to be produced through forging operations, followed by multiple machining operations of the liner, slotting to form the channels, and finally assembly operations such as plating or brazing to closeout the channels and form the structural jacket (Ref 166, 176). AM processes (i.e., Initial AM Development) allowed for a reduction in cost and schedule to build a chamber using L-PBF GRCop-84 in two-pieces based on machine limitations, followed by EBW-DED cladding of a structural jacket using Inconel 625. As AM processes were more readily available in the supply chain (i.e., Evolving AM Development), the GRCop-42 liner was able to be built in one-piece in a larger PBF machine platform followed be a simplified LP-DED jacket using a commercial vendor.

Fig. 12

Cost comparison for a 156 kN (35,000 lbf) Bimetallic Combustion Chamber (based on (Ref 61) in 2020 USD)

Full size image
4.1.6 Industrial maturity and Process Availability

Aerospace organizations are infusing metal AM into their system designs (with examples shown in Fig. 13) due to the maturation across metal AM processes and further competition to increase frequency of flights and reduce overall costs (Ref 1, 299, 300). Some of the AM processes are more mature than others due to early industry adoption, standards development for flight applications, and the evolution and characterization of the materials used, which increased the technology readiness levels (TRL) (Ref 301, 302). The most used metal AM process is L-PBF with a significant growth in aerospace applications and machine availability across companies and service vendors. Several flight applications with commercial space and aviation companies demonstrated L-PBF successfully, and L-PBF production was approved for many programs (Ref 1, 303). A TRL of 9 (ongoing flight) has been demonstrated for L-PBF and there is an expansive supply chain available. EB-PBF was demonstrated in flight around 2011 and has continued use in aerospace applications, but to a lesser degree than L-PBF (Ref 24). EB-PBF is accessible with various machines across the supply chain but has a limited alloy selection. Public results of LP-DED maturation shows an absolute minimum of TRL 6 (i.e., subsystem model/prototype demonstration in a relevant environment) with component development and demonstration completed in a rocket hot fire environment (Ref 109, 154). There are many suppliers available for production parts using LP-DED, but significantly less than L-PBF.

Fig. 13

Examples of select AM components tested on liquid rocket engines to achieve minimum TRL 6. (a) L-PBF GRCop-42 Chamber with LP-DED Inconel 625 nozzle and L-PBF Inconel 625 Injector (Ref 311), (b) Cold spray superalloy jacket and L-PBF copper liner with L-PBF Superalloy Injector. Ariane Group applied the load-bearing structure to the LBM copper chamber with an IMPACT Cold Spray System [Credit: ESA / ArianeGroup GmbH and Impact Innovations], (c) Actively-cooled nozzle with LW-DED closeout jacket with an AW-DED liner (Ref 306), (d) GRCop-84 Chamber with EBW-DED jacket, L-PBF Inconel 718 nozzle film coolant ring, and L-PBF Inconel 625 Injector (Ref 311)

Full size image

LW-DED maturity has grown with applications of a regeneratively-cooled nozzle through full-scale systems rocket engine testing, and plans for flight on a future launch vehicle may further maturation (Ref 304,305,306). The LW-DED process availability is limited across the AM supply chain and is a niche process. The AW-DED process has demonstrated a minimum TRL 6 through systems testing (Ref 45, 307). While the AW-DED is extensively researched in academia, the commercial supply chain remains limited in company offerings. EBW-DED was demonstrated for flight applications, but there are limited vendors available that offer the process commercially (Ref 26). Cold spray has been demonstrated in-flight applications and achieved a high TRL; while mostly used for repairs, freeform applications are maturing (Ref 308). Cold spray was demonstrated for freeform and bimetallic applications including hot-fire testing for liquid rocket engine combustion chambers (Ref 166, 309). The number of commercially available cold spray machines for production presently is limited, but the market is growing with new machine manufacturers. AFS-D and UAM are less developed compared to many of the other processes, but research and industrialization is rapidly maturing. The machines for AFS-D and UAM are produced by a single manufacturer each, and commercial availability is extremely limited. UAM has been demonstrated in flight applications reaching TRL 9 (Ref 310).

A growing application implementing AM processes is for maintenance, repair, and overhaul (MRO), which is providing a solution to many obsolescence challenges (Ref 312). Industry adoption of AM processes has led to NASA, European Space Agency (ESA), Federal Aviation Administration (FAA), European Union Aviation Safety Agency (EASA), and standard development organizations (i.e., SAE, ASTM, NIST, AWS) to create qualification and certification specifications and methodologies to allow use of AM processes in flight hardware applications (Ref 8, 313, 314). A main consideration of TRL and industrialization is the maturity of the component development and system testing, database for material properties, design allowables, and classification of material for statistical basis of properties (i.e., A-basis, B-basis). There remains a limited number of alloys and flight hardware that have been qualified and matured for launch systems and aircraft.

4.1.7 Post-Processing

Post-processing is a critical step of the AM lifecycle to ensure that parts meet the final performance requirements. Post-processing can improve the microstructure through various heat treatments to meet the end-use application, ensure that parts meet tolerance for sub-system or system integration, and modify geometric features to meet tolerances or integration. The general post-processing operations that should be evaluated during the design stage include powder removal, support removal, build plate removal, heat treatments, inspections, final machining, cleaning, polishing or surface enhancements, and joining such as welding or brazing (Ref 268). Not all the post-processing operations are required for every part and specific post-processing steps are dependent on the AM process used and program requirements. An example of the various post-processing that may be required for the AM processes is shown in Table 3. From the table, it is observed there are extra steps necessary with the PBF processes that include powder removal and verification along with support removal if they are used. Powder removal and verification is also required for LP-DED, but to a lesser extent since the part is not packed in powder.

Table 3 Post-processing for each of the metal AM processes
Full size table

Stress relief is often required for parts prior to removal from the build plate to ensure that residual stresses do not cause distortion (Ref 126, 315, 316). This is only required for the AM processes with higher heat input and not for the solid-state processes. Build plate removal is required for all processes but can be incorporated within the part design or through fixturing for further post-processing operations such as machining. Heat treatments, such as Hot Isostatic Pressing (HIP), homogenization, solution annealing, aging are dependent on the alloy (Ref 41). Certain solid-state processes may not require final heat treatment since the material is deposited below the melting point, but this is dependent on the starting feedstock and properties needed. HIP is often required for cold spray to improve final density since the as-deposited material can result in 1 to 2% porosity (Ref 28, 317). Conformance verification occurs through NDE methods (e.g., structured light scanning (Ref 318), x-ray CT (Ref 319,320,321), neutron CT (Ref 321,322,323,324), acoustic imaging (Ref 325, 326), etc.) as well as search for internal surface/volume defects.

Final machining is often a primary discriminator for post-processing required between the various AM processes. Aerospace components require tightly controlled tolerances and most parts cannot be used in the as-built condition. This is often due to mating surfaces to contain high pressure gases, propellants, fuels, or other fluids. Each of the AM processes produce different surface texture (roughness and waviness) based on the deposition rates and examples are shown in Fig. 14. With the higher deposition rate processes, more stock material is required to accommodate for the waviness of the outside surface. It is apparent that AW-DED has a higher degree of waviness and that more material is necessary to ensure full cleanup for further processing (Ref 89). L-PBF requires far less cleanup since given its higher layer resolution. Other post-processing required are part dependent and may include cleaning, joining (such as welding or brazing for assembly), or surface enhancements to reduce roughness. The AM processes with high texturing and/or roughness (e.g., AW-DED, EBW-DED, Cold spray, AFS-D) require machining.

Fig. 14

Comparison of the as-built surface condition and waviness from various metal AM processes. (a) AW-DED nozzle liner, (b) L-PBF pump housing, (c) LW-DED witness sample, (d) LP-DED powerhead shell [Courtesy: NASA]

Full size image

Another discriminator between the AM processes is shrinkage and resulting distortion that can impact post-processing, particularly machining, if not properly planned for (Ref 271, 327, 328). The AM processes where material is melted may require additional stock or feature considerations due to shrinkage from the rapid heating and cooling. The solid-state processes discussed here (CS, AFS-D, UAM) do not generally experience shrinkage during the build but may during heat treatments. The surface condition of parts should be considered if used in the as-built (or near final shape) condition. Processes such as L-PBF, EB-PBF and LP-DED may be post-processed with polishing techniques (surface enhancements) to reduce roughness to improve fatigue or flow performance (Ref 31, 329, 330). The varying quality of the surfaces can also impact non-destructive evaluations and applicability of various inspections technologies. Due to the part requirements machining or polishing may also be required to complete the necessary NDE or NDT quality inspections (Ref 264, 266). Proper design for AM will iterate the AM process selection, and should place a strong emphasis on post-processing to meet the design intent (Ref 331).

4.2 Metallurgy and Material Property Considerations

As metal AM processes rapidly mature and are being considered for aerospace component designs and manufacturing, the understanding of materials physics and metallurgy for these different processes must advance. Metallurgy and material properties are a significant attribute that need to be considered when selecting a metal AM process. Material properties are highly dependent on the feedstock and process itself and the post-processing, such as heat treatments. There are several considerations for the metallurgy and resulting material properties. Many of these are interlinked to the other categories for consideration when an alloy is being selected along with the AM process. Some of the considerations for a designer include feedstock, process parameters, component geometry, inhomogeneity, potential process flaws or defects, surface texturing and roughness, thermal stresses, and post-processing heat treatments.

One initial consideration for a design team using AM should include the starting metal feedstock. The end-use part and material are being built or deposited and the end properties are dependent on the starting feedstock composition. Impurities, porosity, and other inconsistencies can impact material outcomes—and thermal effects during builds. Specifically, metallurgical changes occur due to varying heat input and cooling rates for the material (Ref 40). Some effects are process specific: the AW-DED process uses a high heat input. The resulting melt pool has more grain growth, resulting in process specific properties (Ref 332). This is characteristic of the DED processes compared to the PBF processes. As cold spray, AFS-D, and UAM processes do not melt the material (only locally plasticizing it), near-wrought properties of the starting feedstock are achievable. Some effects are feature specific—material properties are dependent on the local geometry of the component (for AM processes categorized as “melting” with heat input requirements), where thick and thin sections may be present and there are localized variations in the heating and cooling rates.

When alloys are initially screened for applicability for a specific component, many of the underlying material property information has been collected on more traditionally manufactured specimens. However, when considering the dynamics of the structure-property-processing relationship for materials, a change in the processing of the metal or alloy will have significant impacts on the structure and subsequently the engineered material properties. These AM specific structural variations can be categorized into macrostructural inhomogeneities, microstructural defects, and unique AM microstructural features. By understanding how each AM process can be tuned to influence these variations, engineers can better modify processes to optimize material properties as well as build confidence in new certification approaches to qualify AM parts for aerospace use.

Macrostructural inhomogeneities and flaws can best be viewed as flaws intrinsic to the AM method of choice, generally the off nominal features from the designed build geometry. Within this category there are obvious offenders such as surface topology from the witness marks and the remnants of printing support structures. Less obvious, but equally important are things such as surface texturing (roughness and waviness) or unintentionally filling of engineered void space (e.g., channels, holes, cavities, etc.) with feedstock material. Surface waviness in particular is tied heavily to deposition spot size, so coarser methods such as AFS-D (Ref 333) or AW-DED (Ref 334) can result in more post processing, such as machining. Surface roughness is driven by geometry and features (upskin and downskin), powder size, powder efficiency, process parameters, and melt pool dynamics. These types of flaws have significant impacts on mechanical properties like strength, toughness, and wear resistance as there are now a variety of extrinsic stress risers; these may be overlooked when stresses and strains are initially modeled around designed parts, let alone when parts are manufactured out of geometric tolerances. Methods to mitigate macrostructural surface defects through post-processing are in use and being developed.

Microstructural flaws are equally important when considering their impact on material properties. Most fall into that category of either porosity, lack-of-fusion, or microcracks (Ref 335). Porosity is considered as an inherent defect, occurring due to the intrinsic nature of even a controlled AM process. Pores are always present, but the population of inherent defects is strongly influenced by the AM process execution details (parameters, hardware), the material feedstock, and the amount of process development and control. Powder bed methods are particularly susceptible to porosity, generally due low volumetric energy density that result from un-optimized build parameters (Ref 336,337,338,339). Spherical powder feedstock and tight particle size distribution (PSD) help alleviate these issues, likely influencing adoption as standard practice for powder-based AM.

High thermal stresses, especially those AM methods involving melting of the feedstock, can cause microcracking within printed structures. This is prominent in high melting point alloys where the temperature differential between the build plate and the melt pool are larger, as well as in brittle alloys that cannot withstand significant residual stresses before cracking. Stress buildup is also common in cold spray where high velocity particle impact on the build surface causes plastic deformation, work hardening the material as it is deposited (Ref 87). Preheating build platforms and post-processing heat treatments help alleviate these microstructural defects. However, while heat treatments can frequently alleviate thermal or mechanical residual stresses, severe stresses may still cause deformation and cause out of tolerance conditions of the component (Ref 340). Lessons learned from traditional sintered powder metallurgy as well as the welding field provide valuable insight to the origin and mitigation of microstructural imperfections that can severely impact metal AM processes (Ref 341).

AM of metals can also lead to unique microstructural features not common in traditional subtractive manufacturing methods from feedstocks formed by casting, forging, or rolling. Effectively “seeding” crystallographic growth of the newly deposited material (on the build plate or previous layers) is not uncommon. This layer-to-layer translation leads to columnar grains across build layers, producing unique grain morphologies shown in Fig. 15 (Ref 342). In conjunction with this grain morphology, preferred crystallographic texture has been observed in metal AM parts, driving the underlying microstructure away from randomly oriented grain isotropy toward anisotropy (Ref 343). Hence, care must be taken in understanding microstructural evolution as a function AM processes, parameters, and heat treatments for the specified alloy since anisotropic materials have properties dependent on build direction (Ref 161, 344,345,346). This can impact the end performance of the properties positively or negatively depending on the desired application (e.g., single crystal turbine blades) (Ref 347).

Fig. 15

As-built microstructure of Inconel 625 for the different metal AM processes with build direction (Z) noted by the arrow for all processes. Microstructures from A thru G based on (Ref 317); Image H for AFS-D adopted from (Ref 75). Reprinted from Materials Science and Engineering: A, Vol 694, O.G. Rivera, P.G. Allison, J.B. Jordon, O.L. Rodriguez, L.N. Brewer, Z. McClelland, W.R. Whittington, D. Francis, J. Su, R.L. Martens, N. Hardwick, Microstructures and mechanical behavior of Inconel 625 fabricated by solid-state additive manufacturing, Pages 1-9, Copyright 2017, with permission from Elsevier; Image I courtesy of Fabrisonic. Note: Scales vary to provide the best definition of the as-built microstructure

Full size image

Texture evolution is not the same across metal AM build methods either. L-PBF or EB-PBF frequently have Z-directional (build direction) texture due to the insulating nature of the unused powder feedstock in the XY-plane and the dense build structure in the Z-direction. The resulting temperature gradient dictates columnar/textural evolution (Ref 78, 348,349,350,351). However, DED methods such as LP-DED can have X-, Y-, and Z-dependent textural components (Ref 352, 353). UAM has also been shown to produce preferred texture due to extreme plastic deformation, though some are more reminiscent of traditional rolling textures that are also produced through extreme plastic deformation (Ref 354). Other AM methods have the opposite phenomenon, such as cold spray producing planar grains normal to the build direction (Ref 257). AFS-D has such extreme plastic deformation that recrystallization occurs during the printing process identically to traditional FSW microstructures (Ref 75).

Many common aerospace alloys, such as Inconel 625, Stainless 316L, and Ti-6V-4Al are capable of being built using all the AM processes shown in Table 1. Figure 15 shows micrographs of Inconel 625 built using each of the AM processes. The as-built microstructures are observed to various remnants from the build process, while Fig. 16 shows the microstructural evolution of 625 after stress relief, HIP, and solution annealing.

Fig. 16

Inconel 625 from AM processes after Stress Relief, HIP, and Solution Annealing per AMS 7000. All images courtesy NASA/UTEP. AFS-D and UAM not shown since comparable heat treatments were not available.

Full size image

Both Inconel 625 and Inconel 718 form a delicate balance of metastable phases to produce a wide range of mechanical properties. Figure 17 shows distinct differences in microstructure and mechanical properties of 718, based on AMS 5663 heat treatment, that can be attributed to noticeably different grain size and morphology, intrinsic to the different AM processes (Ref 90). In wrought 718, these phases can be tuned by the melting and billet forging processes. By comparison for AM processes, these phases may be carried over from the feedstock (particularly in wire), but phase development is driven primarily by energy input into the feedstock as it melts and by the amount of excess energy absorbed by the material that was previously deposited. In Fig. 18, it is apparent that as laser power (and spot size) increases, both grain size and shape becomes less consistent in Inconel 625 LP-DED. This may be attributed to the physics of the melted area as it cools—as laser power increases, local heat increases, and the local freeze time also increases. The larger grain size from the build is also carried through when fully stress relieved, HIP’d and solution annealed based on AMS7000 (shown in bottom images of Fig. 18). This phenomenon exacerbates the anisotropic nature of metal AM parts.

Fig. 17

Comparison of Inconel 718 tensile properties of select AM processes (L-PBF, LP-DED, AW-DED) compared to wrought using AMS 5663 heat treatment. Adapted from (Ref 90).

Full size image
Fig. 18

Comparison of different spot size and power parameters for Inconel 625 LP-DED shown as-built and after stress relief, HIP, solution annealing (per ASM 7000). Build direction is denoted with the arrow for all images

Full size image

Post-processing improves the physical and metallurgical properties of AM parts. The typical post-processing path is heat treatment to reduce residual stresses from the AM process (also known as a stress relief), followed by a HIP treatment, and concluded with a solutionize and aging process (depending on the alloy and design requirements). A homogenization step can replace the HIP step at similar temperatures and time, although a HIP is preferred to help alleviate any porosity.

The stress relief process is performed below the solution temperature of the material. The residual stresses are reduced through repeated thermal cycling, which causes in local expansion and contraction (Ref 340). Most important to metal AM parts, this step reduces local stress concentrations in corners, small radii, and edges that may have developed during the printing process and may simplify post-processing machining. However, stress relieving can subtly change the dimensioning on built components, bringing them out of tolerance if not properly planned for.

Once stress relieved, it may be necessary to perform a HIP treatment. The HIP process is performed above the solution temperature of the material, aims to reduce porosity (i.e., increase material density, reduce gas permeability), reduce the magnitude of anisotropy, and improve mechanical properties through the reduction of microstructural defects. The HIP process typically results in minor part shrinkage relative to the amount of porosity removed from the part (Ref 355). Following the HIP, further refinement to the microstructure may be necessary through a more traditional solution and aging process depending on the alloy. There is a cumulative change in physical dimensions caused by heat treatments, and designs must include sufficient excess material for post heat treatment cleanup, otherwise the components may not meet geometric requirements.

For some materials such as refractory alloys with high melt temperatures, effective heat treatments for full recrystallization is difficult to achieve and can require specialized facilities outside of conventional treatment furnaces or HIP facilities. Anisotropic microstructures may not be mitigated for these materials, and variability in properties along different build directions is likely (Ref 356,357,358,359,360). The material selection should also include the available supply chain capabilities for post-processing.

5 Performance of AM Aerospace Components

The successful implementation of AM with selection based on the attributes discussed can and should lead to a performance increase, whether technical (e.g., reduced mass, high fuel efficiency, etc.) or programmatic (e.g., cost, schedule, reliability, etc.). Technical performance can be the result of functional gains in engineering disciplines such as mechanical, heat transfer, fluid dynamics, electromagnetic, and others with new design freedoms (Ref 361). This end-use performance is the culmination of the proper design for AM, process control and repeatability, and metallurgical characteristics (Ref 232). AM is still a relatively new field in manufacturing and lacks the decades of experience compared to traditional processes (Ref 362). Many studies have been conducted to provide a better understanding of the geometric limitations of each of the processes (Ref 269, 272), the resulting metallurgical characteristics (Ref 15, 40, 363), and proper approaches to qualify for human spaceflight and aviation (Ref 301, 313, 314).

Even with the rapid maturity and industrialization of AM into aerospace applications, there are often unique lessons learned for each part and a proper path toward qualification and production. While the lifecycle for AM and the attributes were discussed, some of the specific details were not covered. Performance may not always meet the intended requirements from the first part produced using an AM process. Many nuances from each process lifecycle steps should be carefully examined early in the design phase to understand risks, potential mitigation steps, or fixes to ensure a controlled and repeatable process leading into ongoing production (Ref 364). Examples of AM process lifecycle details that can be considered are shown in Fig. 19. Each of these inputs can have an impact on the end-use performance. It is recognized that these steps and inputs are not fully inclusive and not feasible to cover all aspects of every AM process, specifically process hardware, parameters, and feedstock considerations. Some of the AM processes have less variables to consider (under feedstock or parameters). However, a majority of the process steps including design, post-processing, metal alloy, and assembly and checkout will apply to most of the AM processes for aerospace parts.

Fig. 19

Detailed lifecycle AM process step considerations that can impact performance

Full size image

Performance improvements might be feasible by combining multiple AM processes to build the end part. Hybrid manufacturing can deliver the unique advantages of multiple AM processes such as feature resolution and deposition for both technical and programmatic performance increases. However, this option can also increase the number of potential failures and increase traceability required in the process to achieve a proper qualification for a production program. Other advantages are seen with part consolidation but may be limited if used for MRO where form-fit-function requirements are established (Ref 9). This is both part-level and organizational dependent as various levels of risk-reward may be viewed. Ultimately, performance will require careful attention to each of the lifecycle steps to produce a part that meets metallurgical characteristics and properties, design intent, and an affordable path toward qualification for the part in service.

6 Conclusions

Applications of metal AM in aerospace are becoming more popular, and technical manufacturing capabilities continue to advance. As the list of AM processes available grows, the trade space becomes exponentially more complex. Due to the stringent need for aerospace components to be safe, reliable, and repeatable, it is fundamental that the AM process lifecycle must be considered in full. It must also be understood that the AM process selection is an integrated and iterative activity. This article provides insight to each phase of the AM lifecycle (e.g., design, AM processing, post-processing, and part in service) and provides a foundation for a designer to analyze and down select an appropriate AM process. The types of AM processes discussed in this article include powder bed fusion (PBF), directed energy deposition (DED), and solid-state processes. The specific processes included Laser PBF (L-PBF), and Electron Beam PBF (EB-PBF), Laser Powder DED (LP-DED), Laser Wire DED (LW-DED), Arc Wire DED (AW-DED), Electron Beam Wire DED (EBW-DED), cold spray (CS), Additive Friction Stir Deposition (AFS-D), and Ultrasonic Additive Manufacturing (UAM). Each of these AM processes have matured to a minimum technology readiness level (TRL) of at least 6 for aerospace components, with many being used in active launch vehicles and commercial and military aircraft.

Many factors of the AM lifecycle are intertwined yet may be first seen in their respective cycle phase. For the design phase, the build factors and the supply chain must be considered. Component considerations include part size, complexity, feature resolution, build rates, feedstock, multi-alloy, process economics, and maturity. Commonly used and available metals and alloys are nickel and iron alloys, titanium alloys, aluminum alloys, stainless steel, and cobalt alloys. Refractory metals are also used. Each AM process has unique advantages and disadvantages for use of each family and type of alloy and availability of feedstocks varies.

Component performance requires attention to each lifecycle step to produce a part that meets metallurgical and design requirements. The AM process step will have considerable effects on part performance ranging from microstructural differences (affecting material or mechanical properties) to macrostructural features (altering surface roughness and waviness, impacting geometric tolerances, etc.). Each AM process has unique characteristics with advantages and disadvantages. The AM processes are ultimately complementary to each other with uniqueness based on the part requirements. Many processes may be used across the entire system assembly. Regardless of the AM process chosen, it must be well-defined, repeatable, and produce high quality metallurgy and features.

Processes will continue to evolve as new technologies are developed. Some enhancements may include finer resolution, increased deposition rates while maintaining fine geometric features, reduced roughness and optimized material properties, new alloys and combination of alloys that will allow for new designs to be realized. A part’s performance ultimately depends on each step of the AM lifecycle and implemented in the design phase. The proper AM process selection provides the resulting metallurgical characteristics and resulting properties based on parameters and feedstock and also controls the end geometry, including proper post-processing. The metallurgical characteristics from each AM process is unique in the as-built microstructure, resulting anisotropy from build parameters and design (build direction). Post-processing is a critical step with specific focus on heat treatments to obtain the desired properties.

While AM processes encompass substantially more than may be documented in a single manuscript, it is of paramount importance that future work continues to advance fundamental characterizations of metallurgical phenomena and effects of AM process parameters, distill and disseminate academic and industry results, analyze the benefits and drawbacks as AM processes mature, and ultimately provide a holistic view for application in the commercial realm for aerospace environments. It is the coupling of didactic academic studies, applied research, and industry application that has led and will continue to lead to game-changing technology breakthroughs in additive manufacturing.

References

B. Blakey-Milner, P. Gradl, G. Snedden, M. Brooks, J. Pitot, E. Lopez, M. Leary, F. Berto and A. du Plessis, Metal Additive Manufacturing in Aerospace: A Review, Mater. Des., 2021, 209, p 110008. https://doi.org/10.1016/j.matdes.2021.110008

Article
 
CAS
