Repository: Mathew-Reynolds/storage

File: ZE33MTTL/.zotero-ft-cache (part 2 of 6)
Metal additive manufacturing in aerospace: A review
spray foaming and vapour deposition techniques [109]. Both random stochastic structures and periodic designs exist as lowdensity cores in sandwich panel designs which are used in many industries. Additively manufactured cellular structures (or lattice structures) can mimic the geometry of these random stochastic and periodic structures, on both the macro and micro scale, creating new opportunities for complex designs with unique properties to be realized using the materials available for AM. Metal lattice structures demonstrate high mechanical performance, offering high specific strength, good energy absorption capacity and robust thermal characteristics [110]. Periodic lattice structures typically exhibit better performance characteristics with respect to specific strength and energy absorption [111]. However, these periodic lattice structures typically have manufacturing constraints and therefore higher costs over stochastic structures [112,113]. L-PBF in particular can produce complex geometric structures at a high resolution with limited flaws and this shows potential for the manufacture of both periodic and stochastic cellular lattice structures for excellent performance components, with precisely controlled properties [114]. While these lattice structures allow for designs with interesting lightweight, thermal, acoustic and energy absorption properties, parameters for manufacturing still need to be improved to reduce common issues such as strut micro-porosity, surface roughness inconsistencies and poor mechanical properties that can occur [112]. These manufacturing errors and the overall choice of cellular geometry influence the fatigue performance of such structures, which is key for their use in aerospace and is discussed in more detail in [108].
2.7. Advantages of AM for aerospace applications
While the concept of lightweighting design exists in many industries, aerospace industry applications are particularly well explored due to the reduced fuel costs achieved through mass reduction on aircraft and spacecraft. Recently, a specific focus on the contributions of the aviation industry to the climate change phenomenon and environmental pollution has prompted ongoing efforts to increase the energy efficiency of aircraft for the reduction of emissions. With the target of 50% reduced aviation emissions by 2050, the International Civil Aviation Organization has invoked widespread technology development in more efficient aircraft systems. One of the most effective methods of increasing the energy efficiency of aircraft is through mass reduction techniques. For example, reducing the mass of a Boeing 787 by 20% would improve the fuel efficiency by between 10% and 12% all while improving the acceleration and other performance characteristics [115]. Additive manufacturing techniques have been shown to help reduce cost and lead times and also for reducing the mass of components aboard spacecraft and aircraft. Many popular publicized
Table 1
Popular commercial alloys available for additive manufacturing [81]
Ni-base Fe-base Cu-base Al-base Refractory Ti-base Co-base Bimetallic
Inconel 625 SS 17-4PH GRCop-84 AlSi10Mg W Ti6Al4V CoCr GRCop-84/IN625 Inconel 718 SS 15–5 GP1 GRCop-42 A205 W-25Re ɣ-TiAl Stellite 6 C18150/IN625 Hastelloy-X SS 304L C18150 F357 Mo Ti-6–2-4–2 Stellite 21 Haynes 230 SS 316L C18200 2024 Mo-41Re Haynes 188 Haynes 214 SS 420 Glidcop 4047 Mo-47.5Re Haynes 282 Tool Steel (4140/4340) CU110 6061 C-103 Invar 36 7050 Ta
Monel K-500 SS347
C-276 JBK-75
Rene 80 NASA HR-1
Waspalloy
B. Blakey-Milner, P. Gradl, G. Snedden et al. Materials & Design 209 (2021) 110008
7


examples of AM applications in aerospace boast mass reductions, among many other benefits. While this is an attribute that holds much promise, lightweighting is currently still not the primary driver for AM in aerospace. Lead time reduction is currently the main benefit, which can be significant for complex aerospace components often taking months or years of (traditional) fabrication time for complex systems. For example, the manufacturing freedoms offered by using AM techniques to manufacture the A320 nacelle hinge bracket, shown in Fig. 2, enabled the TO design to reduce the CO2 emission for the entire operational lifecycle of the nacelle hinges by 40% utilizing the mass reduction benefits of AM and TO [116]. The optimized design achieved a mass reduction of 64% from the original component, although the use of Ti-6Al-4V instead of the original HC101 steel accounts for about half of this mass advantage [116]. Rotational components in aircraft and launch vehicle rocket engines also benefit highly from the application of lightweighting. While the reduction in mass of these components decreases the overall mass of aircraft and spacecraft, they have the added benefit of reducing rotational inertia which improves performance characteristics such as starting torque reduction, braking torque reduction and a lower interaction moment between the rotational components and the axle structures [118]. As demonstrated in [119], the potential for lightweighting of structural components, rapid prototyping in the design chain and complex designs of instrumentation hardware are all compelling applications for AM in the space industry. With more recent improvements in AM technology, new manufacturing opportunities have arisen for even the most technically demanding components. The technology synergises with space applications serving low quantities of components that exhibit mass and cost reductions crucial for increased development in space. With mission costs for space exploration exceeding €20,000 per kilogram, every gram saved translates to an increased payload capacity per launch and a consequent reduction in launch costs [120]. Besides lightweighting, part consolidation is another prominent benefit for the application of AM techniques in aerospace applications with nearly every example displaying massive reductions in part counts. Part consolidation, the act of consolidating multiple components into one piece without assembly operations, has widespread benefits across all industries where it is applied. For example, the Ariane 6 rocket injector head built through AM techniques achieved a part consolidation count of 248 individual components manufactured as a single component compared to traditional manufacturing methods all while reducing the mass of the injector head [121]. NASA has also demonstrated multiple applications of AM to rocket engine injectors since 2013 that significantly reduce part count and lead time [62]. One such example demonstrates a reduction from 115 parts to 2 parts and tested at
full operational conditions with high performance equivalent to traditional manufacturing [122,123]. Part consolidation has the primary benefits of reducing the assembly operations and minimizing the usage of joining methods such as bolting, welding, brazing, soldering and chemical bonding methods [124]. Minimizing the use of these manufacturing methods in the production process drastically decreases the need for skilled labour throughout resulting in cost reductions [125]. The tooling necessary to manufacture components through traditional manufacturing methods is also reduced by using part consolidation through AM techniques. Another advantage is the reduced number of components requiring certification and associated documentation. Risk mitigation is inherent in component consolidation as fewer joins and fewer processes are involved in the manufacturing process. The certification process is still a strict requirement though with AM and is being evolved across various organizations. Tooling for traditional manufacturing techniques typically induces long lead times for manufacturing components and adds significant costs to the production process. AM techniques notably reduce the need for tooling to manufacture components. This has the benefit of improving lead times for manufactured components since tooling lines often take months, if not years, to set up. An example of this is the Pratt & Whitney stator blades which claim a lead time reduction of 15 months when compared to traditional manufacturing methods all while reducing the mass of the blades by 50% [126]. The design flexibility of AM machines also allows engineers to potentially manufacture multiple components on a single machine, sometimes in the same build process. This enables the tooling and assembly requirements to be reduced even further since multiple, already part consolidated components can be manufactured on a single machine. An example of a stator from a NASA liquid oxygen (LOX) turbopump can be seen in Fig. 3, from [127]. Another benefit to part consolidation is the reduced need for warehousing for components and legacy components, including components no longer available. Reducing part counts through part consolidation directly reduces the need for large storage facilities and cataloguing of components. Furthermore, manufacturing and storing legacy stock components for future use is all but eliminated since AM machines can produce components from a digital catalogue when they are needed. This is especially useful for unpredictable maintenance related components and legacy components that can be manufactured on demand, thereby eliminating the need for stagnant production lines [128]. Heat transfer device applications have a strong potential to disrupt traditional aerospace manufacturing processes by using AM techniques, due to complex designs and internal features required. Manufacturing these devices through AM allows for vast improvements in part count reduction, lead time reduction, lightweighting and cost reduction. For example, the GE9X heat exchanger boasts a
Fig. 2. TO and AM of Airbus A320 nacelle hinge bracket. Left: TO design process. Right: Original bracket (top) and final TO optimized design (bottom) [116,117]. Original steel bracket = 918 g; TO and AM bracket in Ti6Al4V = 326 g. Copyright: Airbus.
B. Blakey-Milner, P. Gradl, G. Snedden et al. Materials & Design 209 (2021) 110008
8


40% mass reduction, 25% cost reduction all while consolidating 163 components into a single part using AM techniques compared to traditional manufacturing methods [129]. Manufacturing heat transfer devices using AM also has performance benefits when compared to traditional manufacturing methods. As shown by Saltzman et al [130], replicating a traditionally manufactured aircraft oil cooler using AM techniques improved the heat transfer performance by up to 15% due to the improved design with larger surface area. Integrating heat transfer devices into structures and other components also benefits from the use of AM techniques. As shown in [131], the incorporation of a thermal anti-ice system into the structure of the leading edge of aircraft aerofoils has the potential to improve the performance of anti-ice systems. Advanced complex high-performance components and structures also see beneficial applications in aerospace using AM. The manufacturing demonstrator AM rocket engine design by Cellcore, shown in Fig. 4, demonstrates the ability to produce a complex thrust chamber assembly in IN718 with integrated lattice internal cooling channels [13,132]. NASA has established significant use of AM for heat exchangers, such as liquid rocket engine combustion chambers and channelcooled nozzles. Various applications have been reported including combustion chambers using copper-alloys such as GRCop-42, GRCop-42, C18150, and also Inconel 718 and Bimetallic CopperSuperalloy structures that have accumulated over 30,000 s and 400 starts of hot-fire time. Channel-cooled nozzles in various alloys including JBK-75, NASA HR-1, Inconel 625, Haynes 230, and bimetallic (Copper-Superalloy) structures have also been demonstrated by NASA and accumulated over 11,000 s and 250+ hotfire tests [133]. While these combustion chambers and nozzles meet performance requirements, they also demonstrated significant cost and schedule savings for hardware delivery [134]. An example of combustion chambers and nozzles for liquid rocket engines can be seen in Fig. 5 [135–137]. Repairing high-value aerospace components using AM techniques also presents a major benefit to AM applications in aerospace. The high-performance components present in aerospace applications such as impellers, turbine blades and airfoils
are typically expensive due to the use of high-value materials such as Inconel and Titanium alloys. These components are often subject to harsh environments such as corrosive environments, impact events, thermal cycles and high stresses which all contribute to reduced service life [138]. Traditionally these components were repaired through welding processes which impart residual stress formation and geometric distortion in the repaired components [139,140]. Using AM techniques to repair aerospace components has the benefits of inducing a lower heat input during the repair process compared to the traditional repair techniques and can meet all structural design margins and operational conditions when applied properly [141]. Hybrid manufacturing, i.e. combining AM with traditional manufacturing methods is widely used in different permutations. One
good example is demonstrated in the AGENT-3D_IMProVe project, where the Fraunhofer IWS team and project partner MTU Aero Engines have developed a hybrid process chain using DED with wire filler material and conventional machining. The project focuses on saving semi-finished product costs by reducing both material quantities and machining times in order to cut tool costs. This was achieved by way of precise AM using DED on the conventionally produced substrate body. The project partners used a nickel-based alloy (Inconel 718) as a wire filler material. Several other examples have been provided across aerospace including bimetallic structures reported by Virgin Orbit and NASA to form combustion chambers [142].
3. Distinct applications of AM in aerospace
3.1. Structures and brackets
Complex designs for AM of load bearing structures and brackets are often unconventional, seemingly organic geometries with exceptional strength to mass ratio characteristics. While these can be applied successfully, a thorough understanding of full load paths and environments must be well understood to take full
Fig. 3. Additive Manufacturing Demonstrator Engine Liquid Oxygen (LOX) Turbopump Stator. Courtesy: NASA [127].
Fig. 4. Cellcore prototype rocket nozzle featuring internal cooling channels. Copyright: ÓSLM Solutions/ CellCore [13].
B. Blakey-Milner, P. Gradl, G. Snedden et al. Materials & Design 209 (2021) 110008
9


advantage of the technology. Metal AM enables the manufacture of components of complex design within the build limits of the AM technology being used, in a variety of materials and with different design methodologies [143]. Brackets, structures, and frames are common examples of applications for AM and TO in aerospace. The production of organic lightweight structures was previously performed by conventional manufacturing methods with serious manufacturing constraints such as casting directions, symmetry, size, and tool path limits. Compared to typical manufacturing techniques, AM allows higher design complexities which can be utilized fully through TO to further reduce the mass of components in aerospace applications [115,144].
3.1.1. Aviation structures and brackets
The recent growth of metal AM and TO methods gave rise to a host of new projects to potentially reduce the mass of components by using TO together with AM without applying typical manufacturing constraints. The synergy of TO and AM techniques saw great success throughout many aerospace application areas in recent years [115,144]. One of the first examples of a structural, TO, AM component being used for the interior on a commercial aircraft is the A350 cabin bracket connector. Airbus utilized TO and AM to produce the bracket, as shown in Fig. 6, from Ti-6Al-4V using LPBF in 2014 [10,145,146]. A Norwegian company Norsk Titanium, in 2017, was the first company to receive approval from the FAA to manufacture AM components, using DED techniques, that would experience inflight stress loads [147]. These components, manufactured from Ti-6Al-4V, were the first structural AM components present on the Boeing 787 Dreamliner. Later in 2017, Airbus began production and installation of a titanium critical support bracket to be used on the A350 XWB. The component, manufactured via AM techniques, is part of the aircraft pylon, the junction between the wings and the engine [148]. A joint study between EOS and Airbus Group Innovations was carried out on the Airbus A320 nacelle hinge bracket shown in Fig. 2 [116]. The component, to be manufactured from Ti-6Al-4V using LPBF techniques, is intended to replace the current hinge brackets
on the engine inspection nacelles with the goal of mass and cost reduction over current designs [116]. This study showed that compared to a conventional casting process, using L-PBF based AM techniques produced distinct advantages in mass reduction [117]. Mass reduction techniques have seen widespread adoption in the aerospace industry due to their inherent performance benefits. TO can be used as a powerful design tool for large scale structural components of aircraft for overall shape and mass optimization, when the appropriate environmental and combined loads are known. An early and popular application of TO is seen in the design of the A380 Droop Nose Ribs. Airbus UK, in partnership with Altair Engineering, used compliance-based TO intending to provide more stability to the existing Droop Nose Rib designs which resulted in a shear-web and truss design [117]. Recent applications of TO adaptation have allowed for shape preservation under given inputs which allow designers to optimize both for mass and, for example, warping deformation [115,144]. A good example of this is the cockpit windshield design. While the front fuselage of an aircraft has much potential for TO for mass reduction, damaging effects from bird strikes and extreme weather conditions need to be mitigated [117]. A study was performed which maintained warping deformation of the windshield to avoid cracking by constraining the windshield local strain energies [117,144]. The TO design with shape preservation dissipates the
Fig. 5. Examples of fully AM thrust chamber assemblies hot-fire tested at NASA MSFC including injectors, combustion chambers, and channel-cooled nozzles, including L-PBF GRCop-84, L-PBF GRCop-42, bimetallic L-PBF and DED, and LP-DED NASA HR-1. (Courtesy: NASA) [135–137]
Fig. 6. TO and AM of Airbus A350 XWB cabin bracket connector [10,145,146], by LPBF of Ti6Al4V. Copyright Airbus.
B. Blakey-Milner, P. Gradl, G. Snedden et al. Materials & Design 209 (2021) 110008
10


strain energies on critical loading from the elements surrounding the windshield [117,144]. The biggest challenges in incorporating TO into the design and manufacturing workflow for aerospace are the lack of well-defined inputs for loads and constraints, and the increased uncertainty in manufacturing quality for increasing complexity components – an area that will see much future development before AM techniques are used more routinely in aerospace applications.
3.1.2. Spacecraft structures
The space industry commonly refers to economic activities related to orbital launch vehicles, manufactured components that go into Earth’s orbit and beyond and other related services [149]. The space industry has often been reliant on new, advanced technologies to continue to push exploration and new missions. As discussed in [119], early applications using AM showed potential advantages in design and manufacturing for space applications. The first AM spacecraft structures were launched on the Juno mission to Jupiter in 2011. The components, a set of eight brackets, were used to attach the waveguide, which is used to transmit radio frequency signals between components [150]. Since then, AM technology continued to mature and confidence in metal AM throughout the aerospace industry increased significantly resulting in AM taking a larger role in the manufacturing of components for launch vehicles and satellites [150,151]. The Sentinel satellites, a series of earth observation missions from the European Space Agency (ESA), set out to develop AM solutions for the latest editions of the mission, the Sentinel-1C and Sentinel-1D [139,140]. The Sentinel-1A and Sentinel-1B, launched in 2014 and 2016 respectively, both utilized conventional manufacturing techniques which allowed a set of new brackets, developed by RUAG and Altair, produced using AM techniques to be compared to the traditional design. Working together with EOS and Altair, RUAG designed and produced an optimized version of an existing Antenna bracket shown in Fig. 7 [139,140]. RUAG in collaboration with Altair then went on to design and produce a star tracker camera bracket using TO and AM techniques. The precursor bracket, manufactured using typical subtractive methods, saw mass reduction advantages using TO and AM on the updated design. The bracket was manufactured in an EOS M290 L-PBF machine from AlSi10Mg. The bracket, in its testing configuration shown in Fig. 8, underwent various testing procedures such as Computed Tomography (CT) scans, geometric analysis, tensile, microscopy and structural response testing [10]. The manufacturing of mirror components for satellite applications often push limits on several length scales. Besides the optical or sensor devices, the corresponding supporting structures are affected by high technical requirements as well. At the ESA L class ATHENA (Advanced Telescope for High ENergy Astrophysics) mission, Silicon Pore Optics (SPO) need to be aligned and carried by a supporting structure with a diameter of several meters. AM has
been used at Fraunhofer IWS to print those supporting structures which require high process flexibility and scalability. Tailored processes and technologies are indispensable for overcoming the accompanied manufacturing restraints. A hybrid AM process has been developed in a cooperation between Fraunhofer IWS, ESA and Airbus merging the high flexibility of Laser Metal Deposition (LMD), another name for LP-DED, with the precision of cryogenic machining for the manufacturing of large volume titanium components. So far a demonstrator of 1.5 m in diameter has been manufactured to demonstrate the feasibility of the whole process chain for this application, shown in Fig. 9 [12].
3.1.3. Lattice structures
Recently, lattice structures have gained widespread interest from engineers and scientists for their multi-faceted design advantages [152]. Over the past decade, TO has seen commendation among designers to optimize patterns of both meso-structures and macro-structures, and sometimes including novel cellular (or lattice) structures (CSs) [153]. While lattice designs previously saw use in rectangular forms in heat exchangers and filter elements, it is now possible, using computational algorithms such as TO, to design far more complex structures and internal geometries using open-pored cellular / lattice structures [154]. While there is a lot of potential for these structures, they have numerous design and manufacturing constraints that need attention, limiting their application so far, this is discussed in depth in [108]. CubeSats are types of miniaturized satellites designed to be manufactured and deployed in a modular system which allows for increased accessibility to space for small satellite manufacturers. These satellites are designed to be both lightweight and small enough to be carried as secondary payloads by satellite launch providers. Mass reduction of CubeSat structures presents the opportunity to increase the number of small satellites per payload and reduces the costs of launching these satellites to orbit. nTopology, in collaboration with the U.S. Air Force Institute of Technology (AFIT), completed a case study on the application of AM and lattice techniques for CubeSat bus structures. Built from Inconel 718 on a L-PBF machine, the structure has the goals of reducing mass, part count, lead times and increasing stiffness. The structure, shown in Fig. 10, achieved a mass reduction of 50% and consolidated 150 components to less than 25 components which results in 6 times less possible failure locations [155]. Thales Alenia Space, in collaboration with the European Space Agency (ESA), also used the combinations of AM, TO and lattice structure techniques to develop a solar panel deployment mechanism. The mechanism, intended for a satellite solar panel deployment application, uses TO to reduce the mass of the supporting structure and then further reduces the mass by lattice insertion techniques [156]. The structure, shown in Fig. 11a, reduced the mass of the design by a factor of 5, the costs by a factor of 4, and reduced the total component count by 10 through part consolida
Fig. 7. TO process of an antenna bracket for the Sentinel-1C and Sentinel-1D. Photo courtesy of Altair Engineering [140].
B. Blakey-Milner, P. Gradl, G. Snedden et al. Materials & Design 209 (2021) 110008
11


tion [156]. Another example of lattice use, in this case for thermal application, is shown in Fig. 11b. A collaborative project by Airbus, APWorks and Autodesk was created with the task of reducing the mass of a partition wall of the A320 series of aircraft. The Bionic Partition Project sought out to utilize modern manufacturing techniques such as AM, TO and lattice optimization to improve the partition design over existing designs. The new partition used generative design similar to TO
to formulate an initial strut structure with the objectives of reducing mass while maintaining maximum displacement constraints [158]. Further mass optimization was then applied by converting the initial TO geometry to lattice beams, resulting in further mass reduction [159]. Combinations of conventional manufacturing and AM techniques present an interesting opportunity to reduce the impact of imperfect parameterization currently in metal AM solutions. Autodesk used both AM techniques and conventional metal casting processes to produce a lightweight frame design for aircraft seats. Using Autodesk’s Netfabb software package, the geometry for an aircraft seat was produced using lattice and surface optimization, algorithms similar to TO techniques. These technologies were combined, producing positive molds for the seat frames containing complex lattice geometry, printed in plastic to reduce costs and time, and used to create ceramic casting molds in a similar method to the ‘‘lost wax” process. Finally, the frame was cast in magnesium allowing for the vast production quantities necessary for aircraft seat manufacture [160,161]. An obvious but less widely reported application of cellular lattice structures in metal AM is for internal fill geometries of components. TO techniques for AM applications can be further improved by shelling components to further reduce the mass, but this presents the challenges of internal voids which require internal support structures for any overhanging sections and can trap unprocessed powder increasing mass [108,112]. This challenge is often solved by using internal lattice geometry in printed components which replaces internal support structures with functional cellular lattice structures with load-bearing capabilities [162]. However, these internal lattices often do not eliminate all the unprocessed powder and holes need to be placed in a design to release this powder. Fig. 12 demonstrates the applications of using an internal lattice fill to reduce internal mass. The branches of internal macro lattice designs are usually designed such that their angles did not exceed the minimum build angle of 45° common to metal AM machines [118]. Such mass reductions on impeller components reduces the rotational inertia and increases the performance.
3.2. Static and dynamic engine components
The static and rotational components present in both aircraft and spacecraft rocket engines are subject to both extreme performance requirements and harsh environments such as elevated pressures, temperatures, and corrosive or embrittlement conditions. These performance requirements often lead to highly complex part geometries and special materials being used. Since components such as compressor blades, turbine blades, inducers and impellers have highly complex geometries, AM techniques
Fig. 8. Test configuration of the bracket with adaptor plate and dummy masses. Copyright: The American Institute of Aeronautics and Astronautics (AIAA), Inc. [10].
Fig. 9. Example of 1.5 m mirror support being manufactured as technology demonstrator (image courtesy of Fraunhofer and European Space Agency)[12].
Fig. 10. nTopology and AFIT lattice CubeSat bus structure. Credit: nTopology [155].
B. Blakey-Milner, P. Gradl, G. Snedden et al. Materials & Design 209 (2021) 110008
12


can be used to increase their performance [16]. As complexity increases, traditional manufacturing techniques are limited by their constraints and part complexity is effectively restricted. However, AM technology enables more designer freedom from geometric constraints commonly found using traditional manufacturing techniques allowing for more intricate final components [138,97]. There are limitations of the AM process though in producing some of these geometries in build angles and also rougher surfaces than traditional machining. Typical build angle constraints limit overhangs to maximum 45° relative to the vertical, with variation of surface roughness depending on the overhang angle. Down-facing surfaces often have rougher surfaces with excess material and irregular surface morphology. The build angle change affects the local thermal history as underlying powder (in powder bed fusion) does not conduct heat away, leading to higher temperatures in these regions. The inclusion of support structures may alleviate this and reduce the possibility for residual stress and warping, but this requires post process support removal and this may be difficult in complex components. These and other limitations are being solved incrementally by various researchers and manufacturers, to improve the quality of metal AM components to remove some design constraints. An early case study in this domain was reported by Allison et al in 2014 [163] showing the potential for AM applications on turbomachinery components such as an impeller. The impeller, manufactured from Inconel 718 using AM techniques, demonstrated promising results functioning as predicted during testing. Interestingly, during testing, the impeller test rig consisted of multiple other components manufactured through AM techniques. Both the inlet guide vane assembly and the aluminium volutes were manufactured using SLS with Duraform HST and 3D-printed sand casting molds respectively. General Electric’s next-generation GE9X engine, which made its maiden flight in January 2020 aboard the new Boeing 777X, is the
largest and most powerful commercial jet engine ever produced [164]. The GE9X, a high-bypass turbofan engine, features a large number of additively manufactured components integrated directly into the core structure of the engine. Notably, 228 lowpressure turbine blades are manufactured from TiAl using EB-PBF manufacturing techniques for each engine with the express goal of mass reduction [129]. A case study by Siemens highlights the manufacturability of turbomachinery by the means of AM. Siemens, after initial investments in AM in 2009, installed their first AM components in gas turbines in 2013, began to work on hot gas path blades which were successfully printed and installed in 2017. They then went on to assess the viability of commercial applications of closed radial impeller wheels for turbo-compressors using AM techniques such as L-PBF and EB-PBF. Depending on successful testing and regulatory approval, the radial impeller wheels show promising results to improve the efficiency of turbomachinery [165]. While these are not directly aerospace examples, they are a good indication of the potential and capability for high performance components. Engine maker Pratt & Whitney has produced more than 100,000 prototype components using AM over the last 25 years and currently produces compressor stator blades and ring synch brackets for the PW1500G engines which are part of the Bombardier C Series aircraft. These stator blades are used to guide airflow through the compressor of aircraft engines [126]. While still in their infancy, lattice structures are gaining interest into turbomachinery components to increase performance. A recent study done by [118] demonstrates the application of internal lattice structures on compressor impellers to reduce the mass and moment of inertia. Manufactured using AM with Ti-6Al-4V, the internal lattice impeller design attempts to both improve the performance of the impeller, and the AM manufacturing process by reducing residual stress build up in the printing process.
Fig. 11. Thales Alenia Space examples including AM lattice structure usage: (a) satellite solar panel deployment mechanism – ‘‘Adel’light hinges for solar arrays of satellites” and (b) satellite sandwich panel ‘‘Diphasic heat spreader”. Courtesy of Thales Alenia Space [156,157].
Fig. 12. AM built impeller with internal lattice – design concept from [118] and a similar manufactured physical part with internal lattice from a different study [Courtesy: SLM Solutions].
B. Blakey-Milner, P. Gradl, G. Snedden et al. Materials & Design 209 (2021) 110008
13


Large modern aircraft engines typically consist of tens of thousands of components and, while not all components are feasible to manufacture through AM techniques, many components besides the core turbine and compressor blades can be reasonable applications for AM. Honeywell Aerospace completed a study into various turbomachinery components for applications in their HTF7000 series of aircraft engines. The study details not only high-pressure turbine applications for AM but also designs for a tangential on-board injector, a second stage high-pressure turbine nozzle, an atomizer shroud, an inlet booster rake, and an engine mount. This demonstrates that a large quantity of aircraft engine components have the potential to be manufactured using AM [166]. Probably the most well-known AM component application in aerospace is the General Electric LEAP engine fuel nozzle. Beginning production in 2015, over 30 000 nozzles were produced by the year 2018 and it is still in production [167]. Utilizing L-PBF with a Cobalt-Chrome alloy, the fuel nozzle, shown in Fig. 13, is installed on multiple engines currently in service on commercial aircraft. After the success of the LEAP engine fuel nozzle, GE then went on to produce a myriad of AM components for the new GE9X engine series [129]. The GE9X engine boasts 304 additively manufactured components across seven multi-part assemblies resulting in over one-third of the components on the GE9X series engines being produced using AM techniques. The engine will feature 28 of the LEAP engine fuel nozzles, 228 low-pressure turbine blades, a T25 sensor housing, a combustion mixer, 8 cyclonic inducers and a heat exchanger all manufactured using AM. All these components, except for the LPT blades and the heat exchanger, are manufactured from a Cobalt-Chrome (Co-Cr) alloy using L-PBF processes. DED is being used to fabricate overhanging large scale metal structures. These structures can be built through multi-axis orientation systems that orientate the constructed component so that layers are always built with no overhangs. A five-axis DED system produced by The Welding Institute (TWI) is used in the production of an Inconel 718 helicopter engine combustion chamber with effective overhang angle constraints of close to 90° [97,168]. Additive manufacturing techniques have been extensively applied to repair existing components [97]. Damaged components can be repaired using AM instead of replacing and scrapping them, this can result in significant cost savings for expensive components commonly found in aerospace applications, not only for saving on the cost of new components but also on the requirements for spare components inventories and new part manufacturing lead time savings [169]. This is also relevant to legacy and aging aircraft for
which components might not be available at all. Further studies have shown that restoration through AM has, compared to traditional methods, a substantially lower environmental footprint [170]. Restoring the structural integrity of integrally bladed rotors, also known as Blisks, provides cost-effectiveness since these components can cost tens or even hundreds of thousands of dollars to manufacture. The T700 Blisk, made from AM355 steel suffers from erosion on its leading edge. This led to a case study by Optomec which utilized StelliteÒ 21, an erosion-resistant cobalt-based material to repair the leading edge. Passing spin and low-cycle fatigue tests, the repaired blisk showed positive metallurgical, tensile and erosion qualities enabling its certification [171]. Fig. 14 shows the repair process using LENS AM (LENS is a DED process) where (A) shows the LENS system repair process, (B) shows the T700 blisk after leading-edge repair and (C) shows the repaired blisk after finishing [171,172]. The ability to produce impeller and airfoil components through the use of DED processes with high-quality mechanical properties compared to typical manufacturing techniques was demonstrated in [173]. They illustrate the ability of DED to repair turbine blades and a fuel nozzle swirler using Inconel-718, which is usually a difficult material to deposit using typical welding processes or laser deposition processes without causing cracks [173]. Complex turbomachinery has been demonstrated in various applications by NASA [174–177]. Impellers, pump volutes, turbine blisks, turbine stators, turbine exit guide vanes, and the turbine nozzle have all been demonstrated for an AM liquid rocket engine within a liquid hydrogen fuel (LH2) and liquid oxidizer (LOX) turbopumps (see Fig. 15). The liquid hydrogen fuel turbopump was successfully manufactured with 45 percent fewer parts than traditional manufacturing and completed spin and engine testing operating at more than 90,000 revolutions per minute. A LOX pump demonstrated the use of AM within relevant test environments as well. It was noted that process improvements were required for these AM components include surface finishing, material properties, application of support structures during build, and dimensional tolerances [178].
3.3. Thermal devices
